Repository: lfoppiano/SuperMat

# SuperMat 
SuperMat (Superconductors Material) dataset is a manually **linked** **annotated** dataset of superconductors related materials and properties.

## Content
 - Annotated dataset:
    - Superconductors data:
        - [Bibliographic](data/biblio) data references as XML-TEI or JSON (CORD-19) format
        - Sources are referenced in the [Bibliographic](data/biblio) data
        - The annotations are not public due to copyright 
    - Tabular version of the linked annotated entities in the dataset [CSV](data/csv/SuperMat-1.0.csv) (*)
    - Material data for segmenting inorganic material names
 - Annotation guidelines:
    - [Online version](https://supermat.readthedocs.io)
    - [Changelog](docs/CHANGELOG.md)
    - [Source](docs), 
 - [Transformation scripts](super_mat/converters)
    - [tsv2xml](super_mat/converters/tsv2xml.py) / [xml2tsv](super_mat/converters/xml2tsv.py): Transformation from an to the INCEpTION TSV 3.2 format
    - [xmlSupermat2csv](super_mat/converters/xmlSupermat2csv.py): Converts the corpus into the CSV (*) tabular format
 - Analysis Jupyter Notebooks:
    - [dataset-analysis-labelling.ipynb](super_mat/dataset-analysis-labelling.ipynb)
    - [dataset-analysis-linking.ipynb](super_mat/dataset-analysis-linking.ipynb)
    - [dataset-analysis-papers.ipynb](super_mat/dataset-analysis-papers.ipynb)

## Dataset information

## Reference

If you use the data, please consider citing the related paper: 

```
@unpublished{foppiano:hal-03101177,
  TITLE = {{SuperMat: Construction of a linked annotated dataset from superconductors-related publications}},
  AUTHOR = {Foppiano, Luca and Dieb, Sae and Suzuki, Akira and Baptista de Castro, Pedro and Iwasaki, Suguru and Uzuki, Azusa and Esparza Echevarria, Miren Garbine and Meng, Yan and Terashima, Kensei and Romary, Laurent and Takano, Yoshihiko and Ishii, Masashi},
  URL = {https://hal.inria.fr/hal-03101177},
  NOTE = {working paper or preprint},
  YEAR = {2021},
  MONTH = Jan,
  PDF = {https://hal.inria.fr/hal-03101177/file/SuperMat__Construction_of_a_linked_annotated_dataset_from_superconductors_related_publications-1.pdf},
  HAL_ID = {hal-03101177},
  HAL_VERSION = {v2},
}
```

## Usage

### Conversion tools

To use the scripts and analysis data 

> conda create --name SuperMat pip 

> pip install -r requirements.txt

### Analysis tools 

The analysis tools provide statistics and information from the dataset, they also run consistency checks of the format and content. 
Results can be seen directly on the repository. 
 
> jupyter-lab

### Annotation guidelines

We use reStructured TExt using the utility [Sphinx](https://www.sphinx-doc.org/en/master/) which provide several output formats. Currently we support XML and PDF. 

To build this documentation locally, we recommend to create a virtual environment such as `virtualenv` or `conda`:  

> conda create -name guidelines 
> conda activate guidelines
>
> conda install sphinx

File: data/annotated/batch-1/1609.04957-CC.superconductors.tei.xml
<?xml version="1.0" encoding="UTF-8"?>
<tei xmlns="http://www.tei-c.org/ns/1.0">
  <teiHeader>
    <fileDesc xml:id="_0">
      <titleStmt>
          <title>Experimental evidence of <rs type="tc">T c</rs> enhancement without the influence of spin fluctuations: NMR study on <rs type="material">LaFeAsO 1−x H x</rs> under a pressure of <rs type="pressure">3.0 GPa</rs></title>
      </titleStmt>
      <publicationStmt>
        <publisher>National Institute for Materials Science (NIMS), Tsukuba, Japan</publisher>
        <availability>
          <licence target="http://creativecommons.org/licenses/by/4.0/">
            <p>The Creative Commons Attribution 4.0 International (CC BY 4.0) Licence applies to this document.</p>
          </licence>
        </availability>
      </publicationStmt>
    </fileDesc>
    <encodingDesc>
      <appInfo>
        <application ident="grobid-superconductors" version="0.2.0-SNAPSHOT">
          <ref target="https://github.com/lfoppiano/grobid-superconductors">A machine learning software for extracting materials and their properties from scientific literature.</ref>
        </application>
      </appInfo>
    </encodingDesc>
    <profileDesc>
      <abstract>
          <p>The electron-doped high-<rs type="tc">transition-temperature</rs> (<rs type="tc">Tc</rs>) <rs type="class">iron-based pnictide</rs> superconductor <rs type="material" xml:id="x6">LaFeAsO1−xHx</rs> has a unique phase diagram: Superconducting (SC) double domes are sandwiched by antiferromagnetic phases at ambient pressure and they turn into a single dome with a <rs type="tc">maximum Tc</rs> that <rs corresp="#x6" type="tcValue" xml:id="x8">exceeds 45K</rs> at a pressure of <rs corresp="#x8" type="pressure">3.0 GPa</rs>. We studied whether spin fluctuations are involved in increasing <rs type="tc">Tc</rs> under a pressure of <rs corresp="#x8" type="pressure">3.0 GPa</rs> by using the 75 As nuclear magnetic resonance (NMR) technique. The 75 As-NMR results for the powder samples show that <rs type="tc">Tc</rs> increases <rs type="tcValue">up to 48 K</rs> with- out the influence of spin fluctuations. This fact indicates that spin fluctuations are not involved in raising <rs type="tc">Tc</rs>, which implies that other factors, such as orbital degrees of freedom, may be important for achieving a high <rs type="tc">Tc</rs> of <rs type="tcValue">almost 50 K</rs>.</p>
      </abstract>
    </profileDesc>
  </teiHeader>
  <text xml:lang="en">
    <body>
        <p>The phase diagram of the electron-doped high- transition-temperature (<rs type="tc">T c</rs> ) <rs type="class">iron-based pnictide</rs> <rs type="material">LaFeAsO 1−x H x</rs> (<rs type="class">H-doped La1111 series</rs>) is unique owing to the capability of electron doping: (i) It exhibits a superconducting (SC) phase with double domes covering a wide H-doping range <rs type="material">from x = 0.05 to x = 0.44</rs> 1 , (ii) the SC phase is sandwiched by antiferromagnetic (AF) phases appearing in heavily and poorly electron-doped regimes [see Fig. 1(a)] , and (iii) the application of pressure transforms the double domes into a single dome . Intriguingly, upon applying pressure, the <rs type="tc">minimum T c</rs> at <rs corresp="#x21" type="pressure">ambient pressure</rs> becomes the <rs type="tc">maximum T c</rs> of <rs type="tcValue" xml:id="x21">over 45 K</rs>, as shown by the solid arrow in Figs. 1(a) and as described in detail below. The unique features established in this compound have</p>
        <ab type="figureCaption">(color online) Schematic phase diagrams of (a) <rs type="class">H- doped La1111 series</rs> <rs type="material">LaFeAsO1−xHx</rs>, and of (b) <rs type="class">Ba122 series</rs> such as <rs type="material">Ba(Fe1−xCox)2As2</rs>. AF and SC represent antiferro- magnetic and superconducting phases, respectively. The ar- row in (a) shows the enhancement of <rs type="tc">Tc</rs> that occurs <rs type="pressure">between ambient pressure and 3.0 GPa</rs>.</ab>
        <p>not been observed so far in other <rs type="class">iron-based pnictides</rs>, such as the <rs type="class">Ba122</rs> and <rs type="class">Na111 series</rs>, which have been in- vestigated intensively from an early stage because they are available as large crystals. The electronic phase di- agram of the <rs type="class">Ba122 series</rs> is similar to that of high-T c <rs type="class">cuprates</rs> . The analogy is reminiscent of the impor- tance of AF fluctuations in <rs type="class">iron-based pnictides</rs>. The spin-fluctuation-mediated mechanism is a major candi- date for the high-T c mechanism. In fact, the SC phase of the <rs type="class">Ba122 series</rs> partially overlaps the AF phase, in other words, the SC and AF states are compatible, and the <rs type="tc">maximum</rs> <rs type="tc">T c</rs> occurs close to the phase boundary [see (b)] . Because of this special location, <rs type="tc">T c</rs> is en- hanced and low-energy AF fluctuations simultaneously become predominant as the doping level approaches the AF phase . The <rs type="class">Na111 series</rs> has a phase diagram sim- ilar to that of the <rs type="class">Ba122 series</rs>; however, the SC phase overlaps the AF phase over a wide doping range and even extends to the undoped material . By tuning pressure, <rs type="tc">T c</rs> and AF fluctuations are found to be related in a similar manner as in the <rs type="class">Ba122 series</rs> . A pressure-enhanced <rs type="tc">T c</rs> occurs in the <rs type="class">11 series</rs> <rs type="material">FeSe</rs>, which is superconducting and has no magnetic orders at ambient pressure. At first sight, the series seems to be free from the antiferromag- netism; however, at pressures exceeding 1 GPa, the SC phase is adjacent to the AF or AF+SC phase . In fact, the influence of AF fluctuations is observable in the SC phase even at <rs type="pressure">ambient pressure</rs> .</p>
        <p>AF fluctuations seem to play a key role in <rs type="tc">raising T c</rs> for various <rs type="class">iron-based pnictides</rs>; however, the scenario does not work well for <rs type="material">LaFeAsO 1−x F x</rs> , because for <rs type="material" xml:id="x45">x = 0.14</rs>, <rs type="tc">T c</rs> increases <rs corresp="#x45" type="tcValue" xml:id="x47">up to 40 K</rs> at <rs corresp="#x47" type="pressure">3.0 GPa</rs> with no predom- inant AF fluctuations . The <rs type="class">La1111 series</rs> under high pressure is the only material available for investi- gating the magnetic properties of <rs type="class">pnictides</rs> with <rs type="tc">T c</rs> in the range of <rs type="tcValue">45-50 K</rs>. In fact, the <rs type="class">Sm1111 series</rs> marks the <rs type="tc">highest T c</rs> (<rs type="tc">T c</rs> =<rs type="tcValue">55 K</rs>) in all types of <rs type="class">iron-based pnic- tides</rs> ; however, it includes magnetic Sm ions, which</p>
        <ab type="figureCaption">(color online) Nuclear magnetic relaxation rate divided by temperature 1/T1T for 75 As for (a) <rs type="material">x = 0.20</rs>, (b) <rs type="material">x = 0.40</rs>, and (c) <rs type="material">x = 0.44</rs>. Arrows represent <rs type="tc">Tc</rs> and solid curves are guides to the eye. Horizontal dotted lines in (a) represent plateaus just above <rs type="tc">Tc</rs>. For <rs type="material">x =0.40 and 0.44</rs>, an anomaly of 1/T1T appears at T * in a paramagnetic phase (see vertical dotted lines).</ab>
        <ab type="figureCaption">(color online) Detuning of resonance frequency for (a) <rs type="material">x = 0.20</rs>, (b) <rs type="material">x = 0.40</rs>, and (c) <rs type="material">x = 0.44</rs>. <rs type="tc">Tc</rs>'s determined from 1/T1T [see arrows in Figs. 1(a)-1(c)] are in good agreement with the extrapolations of dashed lines.</ab>
        <p>hinders the investigation of the magnetic properties of iron-basal planes. The rise of <rs type="tc">T c</rs> without AF fluctuations was observed only for <rs type="material">x = 0.14</rs> (see the dashed arrow in ), because AF fluctuations remain in a lower dop- ing range than <rs type="material">x = 0.14</rs> and unfortunately <rs type="material">x = 0.14</rs> is nearly the highest level of <rs type="material">F</rs> doping. So far as nuclear- magnetic-resonance (NMR) studies on <rs type="material">LaFeAsO 1−x F x</rs> are concerned, the maximum doping level is less than <rs type="material">x = 0.14 − 0.15</rs> . To establish the breakdown of this scenario over a wide doping range (<rs type="material">0.20 ≤ x ≤ 0.44</rs>) that covers the second SC dome, we applied 75 As (I=3/2) NMR to the powder samples of the <rs type="class">H-doped La1111 se- ries</rs> at <rs type="pressure">3.0 GPa</rs>.</p>
        <p>We applied a pressure of <rs type="pressure">3.0 GPa</rs> to samples with <rs type="material">x =0.20, 0.40, and 0.44</rs>. The pressure was applied by us- ing NiCrAl-CuBe hybrid piston-cylinder-type cells. We used a mixture of F-70 and F-77 fluorinate as the pres- sure mediation liquid. The details of the pressure cells are given in Ref. . A coil wound around the samples inside the pressure cell and capacitors equipped with a NMR probe form the tank circuit, which serves to de- tect the detuning of the resonance frequency, namely the ac susceptibility and to detect the NMR signal as well. The NMR measurements were performed using a conventional coherent pulsed-NMR spectrometer. The 75 As-NMR spectra show a broad powder pattern with double edges , which originates from the second-order quadrupole effect under a magnetic field. The relaxation time (T 1 ) for 75 As was measured by using the saturation- recovery method at the lower-field edge in the field-swept NMR spectra. The low-field edge appears at about 48.2 kOe for an NMR frequency of 35.1 MHz. The signals at</p>
        <ab type="figureCaption">(color online) Phase diagram of <rs type="material">LaFeAsO1−xHx (0.05 ≤ x ≤ 0.5)</rs> and <rs type="material">LaFeAsO1−xFx (0.05 ≤ x ≤ 0.14)</rs>. Solid and open triangles represent <rs type="tc">Tc</rs> determined by the <rs type="me_method">resistivity</rs> at <rs type="pressure">ambient pressure</rs>, and open squares represent <rs type="tc">Tc</rs> determined by the relaxation time (T1). Downward pointing triangles and solid circles represent <rs type="tc">Tc</rs> determined by the <rs type="me_method">resistivity</rs> and T1 at <rs type="pressure">3.0 GPa</rs>, respectively. The dashed and solid arrows indicate the <rs type="tc">enhancement of Tc</rs> that occurs when pressure is applied.</ab>
        <p>the low-field edge come from the powder samples with the iron-basal planes parallel to the applied field. Fig- ures 2(a)-2(c) show the evolution of the relaxation rate (1/T 1 ) divided by temperature (T ), ( i.e., 1/T 1 T ). Here, we chose <rs type="tc">T c</rs> as the onset of 1/T 1 T as plotted as arrows in Figs. 2(a)-2(c). For <rs type="material">x =0.20</rs>, 1/T 1 T just above <rs type="tc">T c</rs> exhibited plateaus as shown by dotted lines in , and <rs type="tc">T c</rs> was remarkably enhanced upon applying pres- sure. For <rs type="material">x =0.40 and 0.44</rs>, an anomaly was observed in a paramagnetic state as marked as T * , and both T * and <rs type="tc">T c</rs> were unchanged upon applying pressure. For <rs type="material">x=0.44</rs>, Curie-Weiss-like behavior, which implies AF fluctuations, appears above T * at <rs type="pressure">0.1 MPa</rs>; however, this behavior has no appreciable effect on <rs type="tc">T c</rs> . Note that <rs type="tc">T c</rs> was determined under the applied field. In general, <rs type="tc">T c</rs> decreases more or less under an applied field; however, the decrease is significantly suppressed be- cause we measured 1/T 1 T for the powder samples with the iron-basal planes parallel to the applied field. In fact, the values of <rs type="tc">T c</rs> are in good agreement with those de- termined from the detuning of resonance frequency at zero field. In this measurement, <rs type="tc">T c</rs> can be determined from the extrapolation as shown as dashed lines in 3(a)-3(c). shows the doping dependence of <rs type="tc">T c</rs> determined from the <rs xml:id="x10000" type="me_method">resistivity</rs> 1 and 1/T 1 T . The data at <rs type="pressure">3.0 GPa</rs> for the low-doping regime are cited from the results of the <rs type="class">F-doped La1111 series</rs> . As highlighted by the solid arrow in , <rs type="tc">T c</rs> increases to <rs corresp="#x10000" type="tcValue" xml:id="x7-698">48K</rs> at <rs corresp="#x7-698" type="pressure">3.0 GPa</rs>, which is comparable to the <rs type="tc">highest T c</rs> (<rs type="tcValue">∼55 K</rs>) for all types of <rs type="class">iron-based</rs> superconductors marked in the <rs type="class">Sm1111 series</rs>.</p>
        <p>In general, 1/T 1 T of d-electrons systems is determined by spin correlations and is expressed by using the imagi- nary part of the dynamical spin susceptibility Imχ(q, ω) as 1/T 1 T ∝ Imχ(q, ω N )/ω N , where ω N is the angular fre- quency of nuclei. When the interaction between electrons is significantly strong, namely spin fluctuations are pre- dominant, Curie-Weiss-like behavior is derived, whereas, when the interaction is week, 1/T 1 T is determined by the density of states (DOS) at Fermi surfaces. Unlike other <rs type="class">pnictides</rs>, Curie-Weiss-like behavior is not observ- able for <rs type="material">x = 0.20</rs> as seen in . Another example is <rs type="material" xml:id="x103">K y Fe 2−x Se 2</rs> with <rs type="tc">T c</rs> = <rs corresp="#x103" type="tcValue">30 K</rs> : The compound exhibits similar T dependence to the <rs type="class">La1111 series</rs>. The results in demonstrate that <rs type="tc">T c</rs> is enhanced without appreciable low-frequency AF fluctuations, which is the most important result for this study. The absence of AF fluctuations has also been confirmed from the neutron- scattering measurements in both <rs type="material">LaFeAsO 1−x H x</rs> and <rs type="material">LaFeAsO 1−x F x</rs> : An inelastic-scattering peak is absent for <rs type="material">x =0.20</rs>, despite the fact that it is unambiguously ob- servable near the AF phase.</p>
        <p>Herein, the T dependence of 1/T 1 T is attributable to the DOS. The monotonous T dependence at high temperatures is attributed to the DOS involved only at high temperatures. In fact, the photoemission spec- troscopy measurements demonstrate that the DOS for <rs type="material">LaFeAsO 1−x F x</rs> decreases with decreasing temperature . This scenario is approved by quantitative evaluation of 1/T 1 T just at the plateau. We evaluate 1/T 1 T using the Korringa relation for d-electron alloys : where γ N , A hf and n i (ε F ) represent the gyromagnetic ra- tio of 75 As (7.292 MHz/10 kOe), the hyperfine coupling constant and DOS at Fermi surfaces for i = d xy , d yz , and d zx orbits, respectively. The factor α Q is Iχ(Q) where I is the interaction between electrons and χ(Q) is the susceptibility without the interaction at dominant wave number Q. The value of A hf has been estimated to be ∼25 kOe/µ B from the K − χ plot . The theoretically calculated values of n i (ε F ) for <rs type="material">x =0.20</rs> at <rs type="pressure">ambient pres- sure</rs> are 0.62, 0.92, and 0.92 (eV −1 ), respectively, for i = d xy , d yz and d zx orbits 1 . These values result in 1/T 1 T = 4.96 × 10 −4 1 (1−αQ) 2 (s −1 K −1 ). The plateau of 1/T 1 T at <rs type="pressure">0.1 MPa</rs> indicates 0.018 (s −1 K −1 ), and thus α Q = 0.83. The value is in good agreement with the the- oretically estimated value α Q = 0.94 for <rs type="material">x = 0.20</rs> . At high temperatures, 1/T 1 T at <rs type="pressure">3.0 GPa</rs> is almost the same</p>
        <ab type="figureCaption">(color online) (a) 1/T1T for <rs type="material">LaFeAsO1−xFx (x =0.14)</rs>. Arrows represent Tc. (b) <rs type="tc">Tc</rs> vs 1/T1T at <rs type="tc">Tc</rs> for <rs type="material">LaFeAsO1−xFx</rs> and <rs type="material">LaFeAsO1−xHx</rs>. Circles represent the data for <rs type="material">x =0.14</rs> (<rs type="material">F</rs> doping), and squares, regular triangles, and downward pointing triangles represent those for <rs type="material">x =0.20, 0.40, and 0.44</rs> (<rs type="material">H</rs> doping), respectively. Open and solid marks represent the measurements at <rs type="pressure">0.1 MPa</rs> and <rs type="pressure">3.0 GPa</rs>, respec- tively. The dashed line is a guide to the eye.</ab>
        <p>as that at <rs type="pressure">0.1 MPa</rs>, which suggests that α Q is insensi- tive to pressure and thus α Q is not a key parameter for <rs type="tc">increasing T c</rs> . (a) shows the plateaus observed for 14% F- doped samples . The <rs type="tc">T c enhancement</rs> upon applying pressure is highlighted by the dashed arrow in . At <rs type="pressure">0.1 MPa</rs>, the values of 1/T 1 T at <rs type="tc">T c</rs> , (1/T 1 T ) c are 0.023 and 0.018 (s −1 K −1 ) for <rs type="material">14% F-and 20% H-doped</rs> sam- ples, respectively. At <rs type="pressure">3.0 GPa</rs>, these numbers increase to 0.030 and 0.044, respectively. These data are plotted in (b). The data for <rs type="material">40% and 44% H-doped</rs> sam- ples are also plotted for comparison. As seen from the figure, <rs type="tc">T c</rs> correlates with (1/T 1 T ) c only for <rs type="material">14% F-and 20% H-doped</rs> samples reflecting n i (ε F ) in Eq. (1).</p>
        <p>Our results for the <rs type="class">La1111 series</rs> demonstrate that <rs type="tc">T c</rs> is not directly affected by AF fluctuations as clearly seen from Figs. 2(a) and 2(c). Note that the oppo- site conclusion was derived for the <rs type="class">Na111 series</rs>, such as <rs type="material">NaFe 1−x Co x As</rs> 10 . In the <rs type="class">Na111 series</rs>, <rs type="tc">T c</rs> follows AF fluctuations when pressure is applied. At first sight, the results of the <rs type="class">Na111 series</rs> seem to contradict the results reported herein. One may classify the <rs type="class">La1111 series</rs> as an exotic and exceptional compound among <rs type="class">iron-based pnictides</rs>. However, all facts including the <rs type="class">La1111</rs> and <rs type="class">Na111 series</rs> are consistent if the superconductivity is not directly affected by antiferromagnetism or AF fluc- tuations. For all <rs type="class">iron-based pnictides</rs> without exception, 1/T 1 T becomes stronger as the doping level approaches the AF-phase boundary, but the <rs type="tc">T c</rs> optimal doping level is not always located on the AF-phase boundary and de- pends on the compounds, which causes an apparent dis- crepancy.</p>
        <p>Roughly speaking, <rs type="tc">T c</rs> is proportional to the DOS and the paring interaction. The enhancement of the paring interaction is hardly expected for the AF-fluctuation- mediated scenario. As another candidate, the orbital- fluctuation-mediated scenario would be promising. In this case, orbital fluctuations are difficult to observe in 1/T 1 T at a doping level where the structural or nematic phase is absent, and thus the increase in <rs type="tc">T c</rs> is observable via the DOS alone in 1/T 1 T . To investigate whether the paring interaction is enhanced simultaneously as well as the DOS, further theoretical investigations are needed; however, the results of (b) would give an impor- tant clue.</p>
        <p>One may consider another scenario where the pair- ing interaction originates from AF fluctuations, but AF fluctuations are suppressed at <rs type="pressure">ambient pressure</rs> by some competing interactions such as orbital and/or charge in- teractions. On the basis of this scenario, <rs type="tc">T c</rs> could be suppressed and the double-dome structure could be ob- served as observed in some high-T c <rs type="class">cuprates</rs>. Pressure could nullify the competition, and <rs type="tc">T c</rs> may increase un- der pressure even if AF fluctuations are not enhanced. However, the competing orders, which could cause ap- preciable suppression of <rs type="tc">T c</rs> , have not been observed so far in a wide range around <rs type="material">x = 0.14 − 0.20</rs>. Furthermore, AF fluctuations tend to decrease by applying pressure as observed in the poorly F-doped regime or sufficiently H-doped regime [See Fig. 1(c)]. At present, there is no experimental evidence to support this scenario.</p>
        <p>In conclusion, we have observed in <rs type="material">LaFeAsO 1−x H x</rs> that <rs type="tc">T c</rs> for <rs type="material" xml:id="x154">x = 0.20</rs> marks a high <rs type="tc">T c</rs> of <rs corresp="#x154" type="tcValue">48 K</rs> upon ap- plying pressure without the influence of AF fluctuations. For <rs type="material">x = 0.44</rs> (near the second AF-phase boundary), <rs type="tc">T c</rs> remains unchanged without depending on the magnitude of AF fluctuations. These results suggest that the super- conductivity has no direct connection with AF fluctua- tions. So far as the results of 1/T 1 T are concerned, the increase in <rs type="tc">T c</rs> up to <rs type="tcValue">48 K</rs> originates from an enhancement of the DOS just above <rs type="tc">T c</rs>.</p>
    </body>
  </text>
</tei>

File: data/annotated/batch-1/1609.04957.superconductors.tei.xml
<tei xmlns="http://www.tei-c.org/ns/1.0">
    <teiHeader>
        <fileDesc xml:id="_1" />
        <encodingDesc/>
    </teiHeader>
    <text xml:lang="en">
		<p>Experimental evidence of <tc>T c</tc> enhancement without the influence of spin fluctuations: NMR study on <material>LaFeAsO 1−x H x</material> under a pressure of <pressure>3.0 GPa</pressure></p>
		<p>The electron-doped high-<tc>transition-temperature</tc> (<tc>Tc</tc>) <class>iron-based pnictide</class> superconductor <material id="6">LaFeAsO1−xHx</material> has a unique phase diagram: Superconducting (SC) double domes are sandwiched by antiferromagnetic phases at ambient pressure and they turn into a single dome with a maximum <tc>Tc</tc> that <tcValue id="7" ptr="#6">exceeds 45K</tcValue> at a pressure of <pressure ptr="#7">3.0 GPa</pressure>. We studied whether spin fluctuations are involved in increasing <tc>Tc</tc> under a pressure of <pressure>3.0 GPa</pressure> by using the 75 As nuclear magnetic resonance (NMR) technique. The 75 As-NMR results for the powder samples show that <tc>Tc</tc> increases <tcValue>up to 48 K</tcValue> without the influence of spin fluctuations. This fact indicates that spin fluctuations are not involved in raising <tc>Tc</tc>, which implies that other factors, such as orbital degrees of freedom, may be important for achieving a high <tc>Tc</tc> of <tcValue>almost 50 K</tcValue>.</p>
		<p>The phase diagram of the electron-doped hightransition-temperature (<tc>T c</tc> ) <class>iron-based pnictide</class> <material>LaFeAsO 1−x H x</material> (<class>H-doped La1111 series</class>) is unique owing to the capability of electron doping: (i) It exhibits a superconducting (SC) phase with double domes covering a wide H-doping range <material>from x = 0.05 to x = 0.44</material> 1 , (ii) the SC phase is sandwiched by antiferromagnetic (AF) phases appearing in heavily and poorly electron-doped regimes [see Fig. 1(a)] 2 , and (iii) the application of pressure transforms the double domes into a single dome 1,3 . Intriguingly, upon applying pressure, the <tc>minimum T c</tc> at <pressure ptr="#20">ambient pressure</pressure> becomes the <tc>maximum T c</tc> of <tcValue id="20">over 45 K</tcValue> 1 , as shown by the solid arrow in Figs. 1(a) and 4 as described in detail below. The unique features established in this compound have online) Schematic phase diagrams of (a) <class>Hdoped La1111 series</class> <material>LaFeAsO1−xHx</material>, and of (b) <class>Ba122 series</class> such as <material>Ba(Fe1−xCox)2As2</material>. AF and SC represent antiferromagnetic and superconducting phases, respectively. The arrow in (a) shows the enhancement of <tc>Tc</tc> that occurs <pressure>between ambient pressure and 3.0 GPa</pressure>. * Email:naoki@fujiwara.h.kyoto-u.ac.jp not been observed so far in other <class>iron-based pnictides</class>, such as the <class>Ba122</class> and <class>Na111 series</class>, which have been investigated intensively from an early stage because they are available as large crystals. The electronic phase diagram of the <class>Ba122 series</class> is similar to that of high-T c <class>cuprates</class> 4 . The analogy is reminiscent of the importance of AF fluctuations in <class>iron-based pnictides</class>. The spin-fluctuation-mediated mechanism is a major candidate for the high-T c mechanism. In fact, the SC phase of the <class>Ba122 series</class> partially overlaps the AF phase, in other words, the SC and AF states are compatible, and the maximum <tc>T c</tc> occurs close to the phase boundary [see (b)] 5,6 . Because of this special location, <tc>T c</tc> is enhanced and low-energy AF fluctuations simultaneously become predominant as the doping level approaches the AF phase . The <class>Na111 series</class> has a phase diagram similar to that of the <class>Ba122 series</class>; however, the SC phase overlaps the AF phase over a wide doping range and even extends to the undoped material 9 . By tuning pressure, <tc>T c</tc> and AF fluctuations are found to be related in a similar manner as in the <class>Ba122 series</class> . A pressure-enhanced <tc>T c</tc> occurs in the <class>11 series</class> <material>FeSe</material>, which is superconducting and has no magnetic orders at ambient pressure. At first sight, the series seems to be free from the antiferromagnetism; however, at pressures exceeding 1 GPa, the SC phase is adjacent to the AF or AF+SC phase . In fact, the influence of AF fluctuations is observable in the SC phase even at <pressure>ambient pressure</pressure> 12 .</p>
		<p>AF fluctuations seem to play a key role in raising <tc>T c</tc> for various <class>iron-based pnictides</class>; however, the scenario does not work well for <material>LaFeAsO 1−x F x</material> , because for <material id="43">x = 0.14</material>, <tc>T c</tc> increases <tcValue id="45" ptr="#43">up to 40 K</tcValue> at <pressure ptr="#45">3.0 GPa</pressure> with no predominant AF fluctuations . The <class>La1111 series</class> under high pressure is the only material available for investigating the magnetic properties of <class>pnictides</class> with <tc>T c</tc> in the range of <tcValue>45-50 K</tcValue>. In fact, the <class>Sm1111 series</class> marks the highest <tc>T c</tc> (<tc>T c</tc> =<tcValue>55 K</tcValue>) in all types of <class>iron-based pnictides</class> 15 ; however, it includes magnetic Sm ions, which</p>
		<p>(color online) Nuclear magnetic relaxation rate divided by temperature 1/T1T for 75 As for (a) <material>x = 0.20</material>, (b) <material>x = 0.40</material>, and (c) <material>x = 0.44</material>. Arrows represent <tc>Tc</tc> and solid curves are guides to the eye. Horizontal dotted lines in (a) represent plateaus just above <tc>Tc</tc>. For <material>x =0.40 and 0.44</material>, an anomaly of 1/T1T appears at T * in a paramagnetic phase (see vertical dotted lines).</p>
		<p>. 3: (color online) Detuning of resonance frequency for (a) <material>x = 0.20</material>, (b) <material>x = 0.40</material>, and (c) <material>x = 0.44</material>. <tc>Tc</tc>&#x27;s determined from 1/T1T [see arrows in Figs. 1(a)-1(c)] are in good agreement with the extrapolations of dashed lines. hinders the investigation of the magnetic properties of iron-basal planes. The rise of <tc>T c</tc> without AF fluctuations was observed only for <material>x = 0.14</material> (see the dashed arrow in ), because AF fluctuations remain in a lower doping range than <material>x = 0.14</material> and unfortunately <material>x = 0.14</material> is nearly the highest level of F doping. So far as nuclearmagnetic-resonance (NMR) studies on <material>LaFeAsO 1−x F x</material> are concerned, the maximum doping level is less than <material>x = 0.14 − 0.15</material> . To establish the breakdown of this scenario over a wide doping range (<material>0.20 ≤ x ≤ 0.44</material>) that covers the second SC dome, we applied 75 As (I=3/2) NMR to the powder samples of the <class>H-doped La1111 series</class> at <pressure>3.0 GPa</pressure>.</p>
		<p>We applied a pressure of <pressure>3.0 GPa</pressure> to samples with <material>x =0.20, 0.40, and 0.44</material>. The pressure was applied by using NiCrAl-CuBe hybrid piston-cylinder-type cells. We used a mixture of F-70 and F-77 fluorinate as the pressure mediation liquid. The details of the pressure cells are given in Ref. . A coil wound around the samples inside the pressure cell and capacitors equipped with a NMR probe form the tank circuit, which serves to detect the detuning of the resonance frequency, namely the ac susceptibility and to detect the NMR signal as well. The NMR measurements were performed using a conventional coherent pulsed-NMR spectrometer. The 75 As-NMR spectra show a broad powder pattern with double edges 14 , which originates from the second-order quadrupole effect under a magnetic field. The relaxation time (T 1 ) for 75 As was measured by using the saturationrecovery method at the lower-field edge in the field-swept NMR spectra. The low-field edge appears at about 48.2 kOe for an NMR frequency of 35.1 MHz. The signals at (color online) Phase diagram of <material>LaFeAsO1−xHx (0.05 ≤ x ≤ 0.5)</material> and <material>LaFeAsO1−xFx (0.05 ≤ x ≤ 0.14)</material>. Solid and open triangles represent <tc>Tc</tc> determined by the <me_method>resistivity</me_method> at <pressure>ambient pressure</pressure>, and open squares represent <tc>Tc</tc> determined by the relaxation time (T1). Downward pointing triangles and solid circles represent <tc>Tc</tc> determined by the <me_method>resistivity</me_method> and T1 at <pressure>3.0 GPa</pressure>, respectively. The dashed and solid arrows indicate the enhancement of <tc>Tc</tc> that occurs when pressure is applied. the low-field edge come from the powder samples with the iron-basal planes parallel to the applied field. Figures 2(a)-2(c) show the evolution of the relaxation rate (1/T 1 ) divided by temperature (T ), ( i.e., 1/T 1 T ). Here, we chose <tc>T c</tc> as the onset of 1/T 1 T as plotted as arrows in Figs. 2(a)-2(c). For <material>x =0.20</material>, 1/T 1 T just above <tc>T c</tc> exhibited plateaus as shown by dotted lines in , and <tc>T c</tc> was remarkably enhanced upon applying pressure. For <material>x =0.40 and 0.44</material>, an anomaly was observed in a paramagnetic state as marked as T * , and both T * and <tc>T c</tc> were unchanged upon applying pressure. For <material>x=0.44</material>, Curie-Weiss-like behavior, which implies AF fluctuations, appears above T * at <pressure>0.1 MPa</pressure>; however, this behavior has no appreciable effect on <tc>T c</tc> . Note that <tc>T c</tc> was determined under the applied field. In general, <tc>T c</tc> decreases more or less under an applied field; however, the decrease is significantly suppressed because we measured 1/T 1 T for the powder samples with the iron-basal planes parallel to the applied field. In fact, the values of <tc>T c</tc> are in good agreement with those determined from the detuning of resonance frequency at zero field. In this measurement, <tc>T c</tc> can be determined from the extrapolation as shown as dashed lines in 3(a)-3(c). shows the doping dependence of <tc>T c</tc> determined from the <me_method>resistivity</me_method> 1 and 1/T 1 T . The data at <pressure>3.0 GPa</pressure> for the low-doping regime are cited from the results of the <class>F-doped La1111 series</class> . As highlighted by the solid arrow in , <tc>T c</tc> increases to <tcValue id="7-667">48K</tcValue> at <pressure ptr="#7-667">3.0 GPa</pressure>, which is comparable to the highest <tc>T c</tc> (<tcValue>∼55 K</tcValue>) for all types of <class>iron-based</class> superconductors marked in the <class>Sm1111 series</class>.</p>
		<p>In general, 1/T 1 T of d-electrons systems is determined by spin correlations and is expressed by using the imaginary part of the dynamical spin susceptibility Imχ(q, ω) as 1/T 1 T ∝ Imχ(q, ω N )/ω N , where ω N is the angular frequency of nuclei. When the interaction between electrons is significantly strong, namely spin fluctuations are predominant, Curie-Weiss-like behavior is derived, whereas, when the interaction is week, 1/T 1 T is determined by the density of states (DOS) at Fermi surfaces. Unlike other <class>pnictides</class>, Curie-Weiss-like behavior is not observable for <material>x = 0.20</material> as seen in . Another example is <material id="100">K y Fe 2−x Se 2</material> with <tc>T c</tc> = <tcValue ptr="#100">30 K</tcValue> 20 : The compound exhibits similar T dependence to the <class>La1111 series</class>. The results in demonstrate that <tc>T c</tc> is enhanced without appreciable low-frequency AF fluctuations, which is the most important result for this study. The absence of AF fluctuations has also been confirmed from the neutronscattering measurements in both <material>LaFeAsO 1−x H x</material> 21 and <material>LaFeAsO 1−x F x</material> 22 : An inelastic-scattering peak is absent for <material>x =0.20</material>, despite the fact that it is unambiguously observable near the AF phase.</p>
		<p>Herein, the T dependence of 1/T 1 T is attributable to the DOS. The monotonous T dependence at high temperatures is attributed to the DOS involved only at high temperatures. In fact, the photoemission spectroscopy measurements demonstrate that the DOS for <material>LaFeAsO 1−x F x</material> decreases with decreasing temperature . This scenario is approved by quantitative evaluation of 1/T 1 T just at the plateau. We evaluate 1/T 1 T using the Korringa relation 24,25 for d-electron alloys : where γ N , A hf and n i (ε F ) represent the gyromagnetic ratio of 75 As (7.292 MHz/10 kOe), the hyperfine coupling constant and DOS at Fermi surfaces for i = d xy , d yz , and d zx orbits, respectively. The factor α Q is Iχ(Q) where I is the interaction between electrons and χ(Q) is the susceptibility without the interaction at dominant wave number Q. The value of A hf has been estimated to be</p>
		<p>∼25 kOe/µ B from the K − χ plot 27 . The theoretically calculated values of n i (ε F ) for <material>x =0.20</material> at <pressure>ambient pressure</pressure> are 0.62, 0.92, and 0.92 (eV −1 ), respectively, for i = d xy , d yz and d zx orbits 1 . These values result in 1/T 1 T = 4.96 × 10 −4 1 (1−αQ) 2 (s −1 K −1 ). The plateau of 1/T 1 T at <pressure>0.1 MPa</pressure> indicates 0.018 (s −1 K −1 ), and thus α Q = 0.83. The value is in good agreement with the theoretically estimated value α Q = 0.94 for <material>x = 0.20</material> 28 . At high temperatures, 1/T 1 T at <pressure>3.0 GPa</pressure> is almost the same .14). Arrows represent Tc. (b) <tc>Tc</tc> vs 1/T1T at <tc>Tc</tc> for <material>LaFeAsO1−xFx</material> and <material>LaFeAsO1−xHx</material>. Circles represent the data for <material>x =0.14</material> (F doping), and squares, regular triangles, and downward pointing triangles represent those for <material>x =0.20, 0.40, and 0.44</material> (H doping), respectively. Open and solid marks represent the measurements at <pressure>0.1 MPa</pressure> and <pressure>3.0 GPa</pressure>, respectively. The dashed line is a guide to the eye. as that at <pressure>0.1 MPa</pressure>, which suggests that α Q is insensitive to pressure and thus α Q is not a key parameter for increasing <tc>T c</tc> . (a) shows the plateaus observed for 14% Fdoped samples . The <tc>T c enhancement</tc> upon applying pressure is highlighted by the dashed arrow in . At <pressure>0.1 MPa</pressure>, the values of 1/T 1 T at <tc>T c</tc> , (1/T 1 T ) c are 0.023 and 0.018 (s −1 K −1 ) for <material>14% F-and 20% H-doped</material> samples, respectively. At <pressure>3.0 GPa</pressure>, these numbers increase to 0.030 and 0.044, respectively. These data are plotted in (b). The data for <material>40% and 44% H-doped</material> samples are also plotted for comparison. As seen from the figure, <tc>T c</tc> correlates with (1/T 1 T ) c only for <material>14% F-and 20% H-doped</material> samples reflecting n i (ε F ) in Eq. (1).</p>
		<p>Our results for the <class>La1111 series</class> demonstrate that <tc>T c</tc> is not directly affected by AF fluctuations as clearly seen from Figs. 2(a) and 2(c). Note that the opposite conclusion was derived for the <class>Na111 series</class>, such as <material>NaFe 1−x Co x As</material> 10 . In the <class>Na111 series</class>, <tc>T c</tc> follows AF fluctuations when pressure is applied. At first sight, the results of the <class>Na111 series</class> seem to contradict the results reported herein. One may classify the <class>La1111 series</class> as an exotic and exceptional compound among <class>iron-based pnictides</class>. However, all facts including the <class>La1111</class> and <class>Na111 series</class> are consistent if the superconductivity is not directly affected by antiferromagnetism or AF fluctuations. For all <class>iron-based pnictides</class> without exception, 1/T 1 T becomes stronger as the doping level approaches the AF-phase boundary, but the <tc>T c</tc> optimal doping level is not always located on the AF-phase boundary and depends on the compounds, which causes an apparent discrepancy.</p>
		<p>Roughly speaking, <tc>T c</tc> is proportional to the DOS and the paring interaction. The enhancement of the paring interaction is hardly expected for the AF-fluctuationmediated scenario. As another candidate, the orbitalfluctuation-mediated scenario 28 would be promising. In this case, orbital fluctuations are difficult to observe in 1/T 1 T at a doping level where the structural or nematic phase is absent, and thus the increase in <tc>T c</tc> is observable via the DOS alone in 1/T 1 T . To investigate whether the paring interaction is enhanced simultaneously as well as the DOS, further theoretical investigations are needed; however, the results of (b) would give an important clue.</p>
		<p>One may consider another scenario where the pairing interaction originates from AF fluctuations, but AF fluctuations are suppressed at <pressure>ambient pressure</pressure> by some competing interactions such as orbital and/or charge interactions. On the basis of this scenario, <tc>T c</tc> could be suppressed and the double-dome structure could be observed as observed in some high-T c <class>cuprates</class>. Pressure could nullify the competition, and <tc>T c</tc> may increase under pressure even if AF fluctuations are not enhanced. However, the competing orders, which could cause appreciable suppression of <tc>T c</tc> , have not been observed so far in a wide range around <material>x = 0.14 − 0.20</material>. Furthermore, AF fluctuations tend to decrease by applying pressure as observed in the poorly F-doped regime 29 or sufficiently H-doped regime [See Fig. 1(c)]. At present, there is no experimental evidence to support this scenario.</p>
		<p>In conclusion, we have observed in <material>LaFeAsO 1−x H x</material> that <tc>T c</tc> for <material id="151">x = 0.20</material> marks a high <tc>T c</tc> of <tcValue ptr="#151">48 K</tcValue> upon applying pressure without the influence of AF fluctuations. For <material>x = 0.44</material> (near the second AF-phase boundary), <tc>T c</tc> remains unchanged without depending on the magnitude of AF fluctuations. These results suggest that the superconductivity has no direct connection with AF fluctuations. So far as the results of 1/T 1 T are concerned, the increase in <tc>T c</tc> up to 48 K originates from an enhancement of the DOS just above T c.</p>
	</text>
</tei>

File: data/annotated/batch-1/1903.04321-CC.superconductors.tei.xml
<?xml version="1.0" encoding="UTF-8"?>
<tei xmlns="http://www.tei-c.org/ns/1.0">
  <teiHeader>
    <fileDesc xml:id="_0">
      <titleStmt>
          <title>Enhanced, homogeneous type II superconductivity in <rs type="material">Cu-intercalated PdTe 2</rs></title>
      </titleStmt>
      <publicationStmt>
        <publisher>National Institute for Materials Science (NIMS), Tsukuba, Japan</publisher>
        <availability>
          <licence target="http://creativecommons.org/licenses/by/4.0/">
            <p>The Creative Commons Attribution 4.0 International (CC BY 4.0) Licence applies to this document.</p>
          </licence>
        </availability>
      </publicationStmt>
    </fileDesc>
    <encodingDesc>
      <appInfo>
        <application ident="grobid-superconductors" version="0.2.0-SNAPSHOT">
          <ref target="https://github.com/lfoppiano/grobid-superconductors">A machine learning software for extracting materials and their properties from scientific literature.</ref>
        </application>
      </appInfo>
    </encodingDesc>
    <profileDesc>
      <abstract>
          <p>Though the superconducting phase of the type-II Dirac semimetal <rs type="material">PdTe2</rs> was shown to be con- ventional in nature, the phase continued to be interesting in terms of its magnetic properties. While certain experiments indicated an unexpected type-I superconducting phase, other experiments re- vealed formation of vortices under the application of magnetic fields. Recently, scanning tunneling spectroscopy (STS) experiments revealed the existence of a mixed phase where type-I and type-II behaviours coexist. Here, based on our temperature and magnetic field dependent STS experiments on <rs type="material" xml:id="x2">Cu-intercalated PdTe2</rs> we show that as the <rs type="tc">critical temperature</rs> of the superconducting phase goes up <rs corresp="#x2" type="tcValue">from 1.7 K to 2.4 K</rs> on Cu-intercalation, the mixed phase disappears and the system be- comes homogeneously type-II. This may be attributed to an averaging effect caused by quasiparticle exchange between type-I and type-II domains mediated by the <rs type="material">Cu</rs> atoms and to decreased coherence length due to increased disorder.</p>
      </abstract>
    </profileDesc>
  </teiHeader>
  <text xml:lang="en">
    <body>
        <p>The candidate type II Dirac semimetal <rs type="material" xml:id="x5">PdTe 2</rs> superconducts <rs corresp="#x5" type="tcValue">below 1.7 K</rs> . Though initial experi- mental papers suggested the possibility of an unconven- tional nature of the superconducting phase of <rs type="material">PdTe 2</rs> , a number of experiments confirmed that the superconduc- tivity in <rs type="material">PdTe 2</rs> is conventional in nature . How- ever, some of these experiments found evidence of type I behaviour as far as the magnetic properties of the su- perconducting phase of <rs type="material">PdTe 2</rs> are concerned . These contradicted with certain other experiments where the magnetic properties were found to be consistent with type II superconductivity . More recently, magnetic field dependent scanning tunneling spectroscopy exper- iments revealed coexistence of type I and type II do- mains in <rs type="material">PdTe 2</rs> where such an inhomogeneity of the su- perconducting phase was attributed to electronic inho- mogeneities observed in the normal state of <rs type="material">PdTe 2</rs> . It turned out that the electronic inhomogeneity could alter the local electron density and the local coherence length thereby leading to a distribution of the Ginzburg-Landau-Abrikosov-Gorkov (GLAG) parameter (κ) over the surface of <rs type="material">PdTe 2</rs> . Within this picture, it should be possible to disorder the system so that inter-domain scattering of the quasiparticles can average out the κ dis- tribution and make the system homogeneous. In this pa- per, we report the observation of such averaging effect in <rs type="material">Cu-PdTe 2</rs> by magnetic field dependent scanning tun- neling spectroscopy experiments. The superconducting phase becomes homogeneously type II while the <rs type="tc">critical temperature</rs> gets enhanced at randomly distributed do- mains on the surface due to random distribution of the intercalates .</p>
        <p>The effect of Cu-intercalation on the electrical and thermal transport properties in <rs type="material">PdTe 2</rs> was investigated in detail in the past . Such measurements on polycrystalline samples indicated that the higher <rs type="tc">T c</rs> in <rs type="material">Cu-PdTe 2</rs> is due to enhanced electron-phonon coupling parameter (λ ph ) and increased density of states upon Cu- intercalation. For the spectroscopic measurements presented in this paper we used high quality single crys- tals of <rs type="material" xml:id="x18">Cu-intercalated PdTe 2 with 4% Cu</rs> in the crys- tals. The shiny single crystals were first mounted in a ultra-high vacuum (UHV) cleaving stage integrated with the STM. The crystals were then cleaved at 80 K us- ing a cleaver attached to an UHV manipulator. After cleaving, the crystals were immediately transferred to the STM head which is cooled down to 310 mK using a H 3 -based cryostat. The sample is placed at the center of a solenoidal superconducting magnet with a maximum field strength of 11 Tesla. All the STM/S experiments re- ported in this paper were performed with sharp metallic tips of tungsten (W). The tips were fabricated by electro- chemical etching and were cleaned by electron beam bom- bardment under UHV in a preparation chamber attached to the STM prior to the low temperature experiments. The formation of the superconducting phase with <rs type="tc">T c</rs> = <rs corresp="#x18,#x10000" type="tcValue" xml:id="x20">2.6 K</rs> is seen in the <rs xml:id="x10000" type="me_method">susceptibility</rs> versus temperature data presented in (b).</p>
        <p>In , we show an atomic resolution image of the surface of <rs type="material">Cu-PdTe 2</rs> . A careful inspection of this image reveals two types of defects -(i) triangular defects as in <rs type="material">PdTe 2</rs> and typical for <rs type="class">chalcogenides</rs> and (ii) dark spots surrounded by well defined patterns. While (i) were seen in <rs type="material">non-intercalated PdTe 2</rs>, (ii) are new and therefore originate from the intercalated Cu atoms. Clear image of the lattice captured from a defect-free region is shown in the inset of (a). The patterns formed around the Cu atoms could be an interference pattern caused by incoming quasiparticles and their counterparts scattered from the Cu atoms. We have investigated the energy dependence of such patterns in detail and found that the pattern does not disperse with energy. Hence, the states participating in formation of the patterns are most likely topologically trivial surface states.</p>
        <p>The scanning tunnelling spectroscopy revealed two types of spectra. One type captured at 310 mK is shown as a blue line in (c). The coherence peaks are clearly seen below which the differential con-</p>
        <ab type="figureCaption">(a) Atomic resolution image (30 nm x 30 nm) of the <rs type="material">Cu-PdTe2</rs> surface. (b) <rs type="me_method">Susceptibility</rs> as a function of tem- perature (both ZFC and FC). (c,d) two representative STS spectra with best theoretical fits</ab>
        <p>ductance becomes zero indicating formation of a full gap , as expected for BCS superconductor. The spec- trum is fitted using Dyne's equation given by is the density of states at energy E, ∆ is the superconducting energy gap and, Γ is an effective broadening parameter incorporated to take care of slight broadening of the BCS density of states possibly due to finite quasi-particle life time . For the type of spectra shown in (c), the extracted value of ∆ is 0.53 meV. To note, the experimental spec- tra slightly deviate from the theoretical fits just above the coherence peaks -this deviation was not seen in case of <rs type="material">non intercalated PdTe 2</rs> . As we will discuss later, this type of spectra correspond to a higher <rs type="tc">T c</rs> ∼ <rs type="tcValue">2.4 K</rs>. At certain other points, the spectra are seen to be different and their analysis reveal a smaller ∆ ∼ 0.44 meV. These spectra also correspond to a lower <rs type="tc">T c</rs> ∼ <rs type="tcValue">1.7 K</rs>. The de- viation of the experimental data from the theoretical fits are seen for these spectra as well. For the spectra with smaller ∆, though the <rs type="tc">T c</rs> remains to be same as that of <rs type="material">pure PdTe 2</rs> , the gap is measured to be higher than in <rs type="material">pure PdTe 2</rs> (∼ 0.32 meV). Hence, the the effect of intercalation is present everywhere including the points where a lower <rs type="tc">T c</rs> (and lower ∆) is measured.</p>
        <p>From a comparative consideration of the results dis- cussed above, it appears that the superconducting phase with higher <rs type="tc">T c</rs> that is expected to emerge upon Cu- intercalation (as per bulk measurements) appears at sev- eral places (as in ) while, at several other places, the enhancement of superconducting properties is less (as in ). This suggests that the phase with higher <rs type="tc">T c</rs>, though does not arise uniformly throughout the crystals, exceeds the percolation threshold thereby contributing predominantly in bulk transport measure- ments. In order to search for a correlation between the domains with higher <rs type="tc">T c</rs> phase and the defect states due to Cu, we performed local spectroscopy near and away from such defects. It was observed that the higher <rs type="tc">T c</rs> phase appears more frequently in the Cu rich regions.</p>
        <ab type="figureCaption">Temperature dependence of conductance spectra (a) with higher <rs type="tc">Tc</rs> (b) with lower <rs type="tc">Tc</rs> (c, d) ∆ vs Γ plot extracted from (a, b) respectively.</ab>
        <p>One of the most intriguing features of the supercon- ducting phase of <rs type="material">PdTe 2</rs> is that despite hosting topologi- cally non-trivial bands crossing the Fermi surface, the superconducting order parameter is found to be con- ventional and is seen to follow BCS-like temperature dependence. The conventional nature of the tem- perature dependence is also found in case of the two en- ergy gaps that are measured in <rs type="material">Cu-intercalated PdTe 2</rs> . The temperature dependent spectra along with the the- oretical fits are shown in (a) for the phase with higher ∆ and in (b) for the phase with lower ∆. Surprisingly, in both the cases, while the lowest temper- ature spectra showed no additional features other than the sharp coherence peaks, at slightly elevated temper- atures a small zero-bias conductance peak (ZBCP) is also seen to appear. When the emergence of the ZBCP is considered along with the slight deviation of the ex- perimental spectra from the theoretical fit, it is impor- tant to first investigate whether a tiny unconventional component in the order parameter can be present here. Such a ZBCP may appear due to a small unconventional component in the gap function that has a different tem- perature dependence than the dominating conventional component. In order to understand this point clearly, let us consider a temperature dependent gap amplitude given by ∆(T ) = α∆ s (T ) + β∆ un (T ), where ∆ s is the conventional component and ∆ un is the unconventional component of the gap, and α and β are the respective coefficients. Now, since the ZBCP does not appear at low temperatures, it is clear that at those temperatures, α∆ s β∆ un . Now, with increasing temperature, due to the possible difference in temperature dependence of ∆ s and ∆ un , at some point, the contribution of ∆ un may become comparable to ∆ s thereby making the un- conventional contribution detectable in the form of the ZBCP. Beyond this temperature, as shown in the data, all the spectroscopic features related to superconductiv- ity get systematically reduced with a complete disappear- ance of the spectral features at <rs type="tc">T c</rs> . It should be noted that while the possibility of an unconventional compo- nent cannot be ruled out, the ZBCP may also originate from other sources, like inelastic impurity scattering with non-trivial temperature dependence. Since no ZBCP is seen in <rs type="material">pure PdTe 2</rs> , here, the enhanced scattering may be due to the impurity states of the Cu intercalates. Since the strength of the ZBCP is significantly smaller than the overall spectra, we have fitted the temperature de- pendent spectra ignoring the ZBCP. The temperature dependent ∆ thus obtained, are plotted in (c) and (d) respectively for the larger ∆ and the smaller ∆. The red dots represent the measured values of ∆ and the solid lines show the expected temperature dependence within BCS theory, barring a slight devia- tion at higher temperatures. In both the cases, the tem- perature evolution of the spectra is consistent with BCS theory. From the measured valued of ∆ and <rs type="tc">T c</rs> , it is seen that ∆/k B T c are ∼ 2.56 and 3.15 corresponding to the larger ∆ and the smaller ∆ respectively. This means, the regions where the effect of intercalation is smaller, ∆/k B T c is higher. This shows that the elctron-phonon coupling strength decreases upon Cu-intercalation. This result apparently contradicts the theoretical finding of an enhanced electron-phonon coupling constant (λ ph ) in <rs type="material">Cu-intercalated PdTe 2</rs> . Therefore, our results sug- gest that the enhancement in <rs type="tc">T c</rs> in <rs type="material">Cu-PdTe 2</rs> is primarily due to the enhanced density of states at the Fermi energy and not due to altered electron-phonon coupling. How- ever, these two processes may compete with each other giving rise to an effective enhancement of superconduct- ing properties in <rs type="material">Cu-PdTe 2</rs> . Now we focus on the magnetic field dependent spec- troscopic measurements on <rs type="material">Cu-intercalated PdTe 2</rs> . As it was discovered before, the surface of <rs type="material">pure PdTe 2</rs> hosts co-existence of domains with type I and type II super- conductivity. In the type I domains, the superconducting spectra suddenly disappeared under the application of a low magnetic field ∼ 250 Oe. In the type II regions, the spectra survived up to much higher magnetic fields and the spectral features were seen to disappear continuously. Such variation of the type of superconductivity based on magnetic properties could be attributed to inhomo- geneity of local coherence length (ξ). An inhomogeneous background possibly responsible for such inhomogeneity in ξ was found in the normal state conductance maps. Within this understanding, introduction of disorder into the crystal is expected to reduce ξ everywhere.</p>
        <ab type="figureCaption">Normalized STS data at three different points with varying magnetic fields upto (a)10 kG (b) 17 kG (c) 4.5 kG. Colored dots show experimental data points and the black lines show theoritical fits using Dyne's equation (d) ∆ and Γ vs H plot extracted from (c)</ab>
        <p>In we show magnetic field dependent tunnelling conductance spectra captured at 310 mK at three different points on the surface of <rs type="material">Cu-PdTe 2</rs> . In all cases, the conductance spectra, regardless of the corre- sponding superconducting energy gaps and <rs type="tc">T c</rs> , evolved systematically and smoothly with magnetic field. The spectral features continuously became less prominent eventually disappearing at a critical field characteristic for the point where the spectroscopic measurement was performed. The critical fields measured in these cases are 10 kG, 17 kG and 4.5 kG respectively. The ubiquitously observed very low critical field (∼ 220 Oe) in <rs type="material">PdTe 2</rs> was not detected on any point in <rs type="material">Cu-PdTe 2</rs> . It should be noted that the measured critical fields at different points is much larger than the expected "surface critical field" (H s ∼ 1.7H c ) in BCS superconductors. Hence the enhancement is not due to a naturally enhanced sur- face critical field. In (c), we also show Dyne's fit of one set of the magnetic field dependent spectra and the variation of the superconducting energy gap with in- creasing magnetic field is shown in (d), where the smooth disappearance of the gap is clearly visible. This observation indicates that the superconductivity of <rs type="material">Cu-PdTe 2</rs> has become uniformly of type II throughout the crystal upon intercalation of Cu. This is different from the mixed type I and type II superconducting phase that was observed in <rs type="material">pure PdTe 2</rs> . The observation of the uniformly type II behaviour of the superconducting phase upon Cu-intercalation sup- ports the idea that the mixed type I and type II phase in <rs type="material">pure PdTe 2</rs> originated from a distribution of the local coherence length (ξ) and consequent distribution of κ. Introduction of disorder in the lattice causes increased scattering and a consequent decrease in the electronic mean free path (l) leading to a decreased ξ following the relation 1/ξ = 1/ξ 0 + 1/l, where ξ 0 is the BCS coher- ence length in the absolute clean limit. When the local ξ in the type I regions decrease, the GLAG parameter (κ) also decreases and consequently these regions should show magnetic properties of that of type II supercon- ductors. The criteria for the transition from a type I to a type II superconducting state in terms of the mean free path (l) has been discussed elsewhere where it was also shown that beyond a critical value of l, the super- conducting phase is expected to become homogeneously type II.</p>
        <p>Another aspect of the magnetic field dependence of ∆ that needs attention is a sudden change in ∆ at H ∼ 100 Oe, where ∆ decreases to almost 50 % of the zero field value. In a type II superconductor, such a sudden change may be associated with the emergence of a su- perconducting vortex in an area very close to the STM tip thereby causing the suppression of local ∆. As shown in the Γ vs. H plot in (d), as ∆ shows a sud- den drop, Γ shows a simultaneous upward jump (by a factor of 6) at approximately the same magnetic field. Γ represents pair breaking mechanisms leading to finite quasiparticle lifetime. Hence, this observation is consis- tent with the field-induced pair breaking under the STM tip, possibly due to the emergence of a nearby vortex core. However, despite our repeated attempts, we did not find spectra with clear zero-bias conductance peak in presence of magnetic field. To note, such zero-bias peaks in presence of sufficiently large magnetic field were frequently observed in <rs type="material">pure PdTe 2</rs> . It is possible that in case of <rs type="material">Cu-PdTe 2</rs>, the nature of the vortex core spectrum changes and becomes featureless and hence remains un- detectable in our experiments. Beyond the field at which the sudden change happens, both ∆ and Γ change grad- ually and beyond a certain field Γ becomes larger than ∆ thereby suppressing the key spectroscopic features.</p>
        <p>In conclusion, we have performed detailed scan- ning tunnelling microscopy and spectroscopy on <rs type="material">Cu- intercalated crystals of PdTe 2</rs> at different temperatures and magnetic fields. The motivation was to address the fate of the intriguing magnetic properties of <rs type="material">PdTe 2</rs> upon Cu-intercalation. We found that Cu-intercalation en- hances the <rs type="tc">critical temperature</rs> throughout the crystal surface. In addition to <rs type="tc">T c enhancement</rs>, due to increased disorder, the surface of <rs type="material">Cu-intercalated PdTe 2</rs> becomes uniformly type II with no signature of co-existing type I phase anywhere. The effective critical field at all points becomes higher than that in the type I phase of <rs type="material">pure PdTe 2</rs> . The results support the idea that the magnetic properties and electronic structure in <rs type="material">PdTe 2</rs> surface are highly correlated and the peculiar magnetic properties reported before are a consequence of such correlation.</p>
    </body>
  </text>
</tei>
