Repository: lfoppiano/SuperMat

# SuperMat 
SuperMat (Superconductors Material) dataset is a manually **linked** **annotated** dataset of superconductors related materials and properties.

## Content
 - Annotated dataset:
    - Superconductors data:
        - [Bibliographic](data/biblio) data references as XML-TEI or JSON (CORD-19) format
        - Sources are referenced in the [Bibliographic](data/biblio) data
        - The annotations are not public due to copyright 
    - Tabular version of the linked annotated entities in the dataset [CSV](data/csv/SuperMat-1.0.csv) (*)
    - Material data for segmenting inorganic material names
 - Annotation guidelines:
    - [Online version](https://supermat.readthedocs.io)

File: data/annotated/batch-1/APL0774202-CC.superconductors.tei.xml
<?xml version="1.0" encoding="UTF-8"?>
<tei xmlns="http://www.tei-c.org/ns/1.0">
  <teiHeader>
    <fileDesc xml:id="_0">
      <titleStmt>
        <title>Measurements of the absolute value of the penetration depth in high-T c superconductors using a tunnel diode resonator</title>
      </titleStmt>
      <publicationStmt>
        <publisher>National Institute for Materials Science (NIMS), Tsukuba, Japan</publisher>
        <availability>
          <licence target="http://creativecommons.org/licenses/by/4.0/">
            <p>The Creative Commons Attribution 4.0 International (CC BY 4.0) Licence applies to this document.</p>
          </licence>
        </availability>
      </publicationStmt>
    </fileDesc>
    <encodingDesc>
      <appInfo>
        <application ident="grobid-superconductors" version="0.2.0-SNAPSHOT">
          <ref target="https://github.com/lfoppiano/grobid-superconductors">A machine learning software for extracting materials and their properties from scientific literature.</ref>
        </application>
      </appInfo>
    </encodingDesc>
    <profileDesc>
        <abstract>
            <p>A method is presented to measure the absolute value of the London penetration depth, λ, from the frequency shift of a resonator. The technique involves coating a high-Tc superconductor (HTSC) with film of low -Tc material of known thickness and penetration depth. The method is applied to measure London penetration depth in <rs type="material">YBa2Cu3O 7−δ (YBCO) Bi2Sr2CaCu2O 8+δ (BSCCO)</rs> and <rs type="material">Pr1.85Ce0.15CuO 4−δ (PCCO)</rs>. For <rs type="material">YBCO</rs> and <rs type="material">BSCCO</rs>, the values of λ(0) are in agreement with the literature values. For <rs type="material">PCCO</rs> λ ≈ 2790Å, reported for the first time.</p>
        </abstract>
    </profileDesc>
  </teiHeader>
  <text xml:lang="en">
    <body>
      <p>The London penetration depth, λ(T ), is a quantity of fundamental importance. Its temperature, field, and doping dependencies are directly related to the density of quasiparticle energy states, knowledge of which is cru- cial for testing models of pairing symmetry and mecha- nisms of superconductivity . λ(T ) is also a key param- eter in determining the response and collective proper- ties of the Abrikosov vortex lattice . For single crys- tals, measurements of the resonant frequency shift of a microwave cavity or tunnel diode oscillator provide the highest resolution for changes of the pene- tration depth, ∆λ ≡ λ(T ) − λ(T min ), with respect to temperature. For the sub-mm sized crystals typically studied in high-T c work, resolution of better than 0.2Å can be achieved . However, the usual resonator ap- proach has the disadvantage that it does not provide the absolute magnitude of λ. This shortcoming arises from various experimental uncertainties and is not an inher- ent limitation of the resonator technique. As we show in this paper, by suitably plating superconducting crystals it is possible to exploit the extremely high sensitivity of the resonator to changes in frequency and thus obtain an absolute measurement of λ(T ).</p>
        <p>The method described here permits a simultaneous measurement of λ(T min ) and ∆λ(T ) on the same sam- ple. The zero-temperature penetration depth, λ(0) can be obtained by extrapolation to T = 0. Together, λ(0) and ∆λ(T ) determine the normalized superfluid density ρ s (T ) = (1 + ∆λ(T )/λ(0) −2 , the quantity directly re- lated to the electromagnetic response of the supercon- ductor. This is a distinct advantage over the situation in which these two quantities are obtained by different groups using different samples and techniques. In addi- tion, no new physical model is required to obtain λ(T ) from the data, unlike the case with techniques such as µSR or reversible magnetization.</p>
        <p>Our method has been tested on single crystals of <rs type="material">YBCO</rs>, <rs type="material">BSCCO</rs> and <rs type="material">PCCO</rs> and compared with values of λ(T ) obtained from other techniques.</p>
      <p>It is first worth discussing why resonator methods can- not normally determine the absolute penetration depth. We focus on a lumped LC resonator but the ideas also hold for a distributed device such as a microwave cavity. In the <rs type="tc">absence of a superconducting</rs> sample the empty resonant frequency is f 0 = 1/ √ LC. When a supercon- ducting sample is inserted into the resonator, the induc- tance L decreases due to a decrease of the magnetic field energy W m = LI 2 /2c 2 as a result of Meissner expulsion. For a platelet sample of thickness 2d in the z− direction and mean planar dimensions 2w × 2w in the x − y plane, this leads to an increase of the frequency by an amount ∆f ≡ f (T ) − f (0) given by Here V s is the sample volume, V 0 is the effective volume of the resonator, N is the demagnetization factor and the field is applied along the z direction. R is the effective sample dimension which depends upon field orientation relative to the sample and sample geometry . For the standard "Meissner" configurations in which the field is applied parallel to the surface of an infinite slab, N = 0 and R = d. For the geometry used here, in which the AC field is normal to the face of a platelet, R ≈ w/5 .</p>
      <p>The measurement process is sketched in . The superconducting sample is inserted into the resonator, re- sulting in a change in frequency ∆f 0 . For typical HTSC samples ∆f 0 10 4 Hz. In principle, if R were known pre- cisely then one could use Eq. (1) together with the mea- sured ∆f 0 to determine λ(0). Unfortunately, there are several sources of error. First, the accuracy with which ∆f 0 can be determined is limited by repeatability. Ex- tracting and inserting the sample in situ typically leads</p>
        <ab type="figureCaption">Frequency shifts encountered in resonance measure- ments. The static uncertainty δf0 is usually greater than the frequency shift due to finite λ(0). Relative frequency shift δf is independent of δf0 and permits accurate measurements of ∆λ.</ab>
        <p>to an error of δf 0 ∼ 10 Hz out of a total ∆f ∼ 10 4 . This "static" uncertainty is shown by the gray band in . According to Eq. (1), the difference between the perfect diamagnet and sample with finite λ is only f 0 (1 − λ/R) ≈ 30 Hz for a typical <rs type="material">YBCO</rs> crystal where R ≥ 50 µm and λ(0) = 0.15 µm which is quite compara- ble to the static uncertainty, δf 0 ≈ 10 Hz. Furthermore, extracting and inserting the sample gives the value of ∆f 0 already reduced by finite λ(0). Other methods of estima- tion of ∆f 0 such as measuring a ball made of a conven- tional superconductor or replicating an HTSC sample using low-T c material 3 result even in greater uncertainty, because in addition to an inevitable "static" uncertainty between different runs there are additional uncertainties related to differences between real sample and the sub- stitute. Furthermore, realistic samples are irregular and so have dimensions which are uncertain to much more than λ(T ). They may also have large demagnetizing ef- fects. Finally Eq. (1) itself involves approximations for R that adds further error. It is therefore not feasible to measure λ(T ) using resonator frequency shifts in the straightforward manner outlined. Despite this limitation on accuracy, the precision with which changes in λ can be measured is much higher. This is illustrated in by the change ∆f upon warming the sample from low to intermediate temperature. In this case the sample stays fixed so the temperature-independent static uncertainty is irrelevant. Only the oscillator noise matters, which is typically 2000 times smaller than the static uncertainty. It is therefore imperative to adopt a technique that keeps the sample fixed.</p>
      <p>Our method is illustrated in . The sample under study is plated with a conventional low T c superconduc- tor, in this case an Al film. The film thickness t should be larger than λ(Al) but much smaller than the normal state skin depth of Al (≈ 3 µm at the operating frequency</p>
        <p>Field penetration above and below transition temper- ature of Al film. (a) T &lt; Tc(Al): magnetic field penetrates only λ(Al). (b) T &gt; Tc(Al): magnetic field penetrates the Al layer and HTSC superconductor λ(HT SC). of 10 MHz). Using λ = H −1 ∞ 0 B(x)dx we find that for T &lt; T c (Al) the magnetic field penetrates to λ(T &lt; T c (Al) = λ(Al)+ exp (−t/λ(Al) [λ(HT SC) − λ(Al)]. Above <rs type="tc">T c</rs> (Al) the penetration depth is λ(T &gt; T c (Al) = t + λ(HT SC). Converting the frequency change ∆f = f (T &gt; T c (Al) − f (T &lt; T c (Al) to a change in the effective penetration depth, ∆λ, using Eq. (1), we obtain:</p>
        <p>The errors in this method arise from uncertainties in the film thickness t, the resonator calibration constant and λ(Al). Literature values for the effective penetra- tion depth of aluminum films, λ(Al) ≈ λ L (Al) ξ(0)/ℓ range from 400 to 600Å 13 . Here, the BCS coherence length ξ(0) ≈ 16000Å, the mean free path, ℓ ≈ 1000Å and the London penetration depth λ L (Al) ≈ 160Å. We choose the commonly accepted value, λ(Al) ≈ 500 ± 100 A. The Al film was 800 ± 50Å thick. Uncertainty in the calibration constant gives an additional error of about 10Å giving a total error of approximately ±150Å. It can be further reduced by choosing different coating ma- terials, which will give additional independent reference points and by varying the thickness of the coating layer. Although it is clearly desirable to improve the accuracy, an error of 150Å still results in only a 1% deviation of ρ s over 20 K range for <rs type="material">YBCO</rs>. A somewhat similar measurement technique was used earlier to determine λ in heavy fermion compounds . In that experiment, a flux trapped or screened by a thin Cd layer was used, but owing to the much reduced sensitivity of SQUID <rs type="me_method">mag- netization measurements</rs>, it is not suitable for high-T c materials.</p>
        <p>λ(HT SC), was measured in three different super- conductors: <rs type="material">YBa 2 Cu 3 O 7−δ (YBCO)</rs>, <rs type="material">Bi 2 Sr 2 CaCu 2 O 8+δ</rs></p>
        <ab type="figureCaption">Penetration depth in single crystal <rs type="material">YBCO</rs> calculated from Eq. (2). Inset: Temperature range in which Al becomes normal.</ab>
        <p><rs type="material">(BSCCO)</rs>, and the <rs type="material">electron-doped Pr 1.85 Ce 0.15 CuO 4−δ</rs> (<rs type="material">PCCO</rs>). <rs type="material" xml:id="x9-83">YBCO</rs> crystals were grown in yttria stabilized zirconia crucibles as described and annealed to achieve <rs type="tc">maximal T c</rs> ≈ <rs corresp="#x9-83" type="tcValue">93 K</rs> . <rs type="material" xml:id="x9-106">BSCCO</rs> samples where grown using a floating zone process and had <rs type="tc">T c</rs> ≈ <rs corresp="#x9-106" type="tcValue">89.5K</rs> .</p>
      <p>Single crystals of <rs type="material" xml:id="x10-4">PCCO</rs> were grown using directional solidification technique and annealed in argon to achieve <rs type="tc">T c</rs> ≈ <rs corresp="#x10-4" type="tcValue">22.5K</rs> . The aluminum coating was applied with a magnetron sputtering system with 5 cm rotated Al tar- get ( 99.999 % purity). Sputtering was conducted in an argon atmosphere and was homogeneous over 20 cm 2 . The Al layer thickness, t, was calibrated using a Inficon XTC 2 with 6 MHZ gold quartz crystal and later directly measured using SEM edge imaging of a broken sample. The measurement technique utilized a 10 MHz tunnel diode oscillator whose specifications have been reported previously . Samples were mounted on a moveable sap- phire stage whose temperature could be varied from 0.35 to 100 K. The low base temperature was crucial in order to obtain the full frequency shift due to the diamagnetism of the Al film.</p>
        <p>We first present experiments in <rs type="material">YBCO</rs> single crystals. Previous work has shown that λ(0) is anisotropic with λ a (0) = 1600Å and λ b (0) = 800Å 6 . Since supercur- rents for the H||c orientation flow along both a and b axes, we obtain an average of λ a and λ b . Two crystals, plated in separate evaporation runs, were measured. The first is shown in . Note that contribution due to Al film is subtracted using Eq. (2) and therefore the ∆λ(T ) curve begins at negative values. Thus, at T = T c (Al), λ(HT SC)(T c (Al) is obtained. Linear extrapolation to T = 0 yields λ(Y BCO) ≈ 1460Å. This value should be compared to values obtained from µSR, 1405 ± 92Å 22 , 1550Å , 1586 − 1699Å 24 ; polarized neutron reflectom- etry, 1400 ± 100Å ; magnetic susceptibility of grain - aligned powder, 1400Å and infrared spectroscopy, 1440</p>
        <ab type="figureCaption">Penetration depth in (from bottom to top) <rs type="material">YBCO</rs>, <rs type="material">BSCCO</rs> and <rs type="material">PCCO</rs> single crystals. For <rs type="material">YBCO</rs> and <rs type="material">BSCCO</rs> data were extrapolated using λ(T ) ∝ T , whereas for <rs type="material">PCCO</rs> λ(T ) ∝ T 2 dependence was used.</ab>
        <p>A . Since <rs type="tc">T c</rs> (<rs type="material">Al</rs>) is quite low and the <rs type="material">Al</rs> plating in its normal state is transparent to 10 MHz RF, it is possible to monitor dλ(T )/dT of <rs type="material">YBCO</rs> for T &gt; <rs type="tc">T c</rs> (Al). This is an important check on the method since it is conceivable that the Al coating might change the surface properties of the cuprate enough to alter its penetration depth. The slope dλ/dT ≈ 5.1Å/K. This slope is somewhat larger than the value of 4.1Å/K reported previously , but is in agreement with our recent measurements conducted on unplated samples in the H||ab configuration. The second <rs type="material">YBCO</rs> sample, shown in , gave λ(0) ≈ 1460Åand dλ/dT ≈ 5.10Å/K, both within the estimated error with the first sample.</p>
      <p>The Inset to shows details of the penetration depth variation warming the sample above <rs type="tc">T c</rs> (Al). The measured <rs type="tc">T c</rs> (<rs type="material" xml:id="x13-26">Al</rs>) ≈ <rs corresp="#x13-26" type="tcValue">1.69</rs> K is significantly larger than the bulk value <rs type="tc">T c</rs> (<rs type="material" xml:id="x13-43">Al</rs>) ≈ <rs corresp="#x13-43" type="tcValue">1.18 K</rs> 28 . This increase could be due to proximity effects 29 , but could also be caused by disorder and altered chemical composition of aluminum film . Figure summarizes the measurements for all three <rs type="class">cuprates</rs>.</p>
      <p>For <rs type="material">BSCCO-2212</rs> crystal we obtained λ(<rs type="material">BSCCO</rs>) ≈ 2690Å, which can be compared to data from: reversible magnetization, λ ≈ 2100Å 17 ; µSR, λ ≈ 1800Å 18 ; and lower critical field measurements, λ ≈ 2700Å 19 . It is clear that a fairly large disagreement still exists over the value of λ(0) in this material. We obtained a linear variation of λ(T ) with a dλ/dT ≈ 11.7 A/K, compared to dλ/dT ≈ 10.5Å/K in previous mi- crowave and µSR . To within our current precision, it appears that the Al plating has no effect on the elec- trodynamics of the underlying <rs type="class">cuprate</rs> superconductor.</p>
      <p>The uppermost curve in shows the results for the electron-doped <rs type="class">cuprate</rs> superconductor, <rs type="material">PCCO</rs>. This material has been cited as an example of a <rs type="class">cuprate</rs> s-wave superconductor. Recent measurements with higher resolution and lower temperatures have shown that λ(T ) varies quadratically with temperature, indicative of a nodal order parameter in the presence of impu- rity scattering . This is shown in the figure with dλ/dT ≈ 4.38Å/K 2 . We find λ(0) ≈ 2790Å. The only published value was obtained from measurements of H c1 = Φ 0 /[4πλ(0) 2 ] ln κ which gave λ(0) ≈ 1000Å . It is difficult to reliably determine H c1 in thin crystals owing to demagnetization and pinning surface barrier effects. Our approach is arguably more reliable since no DC fields or vortices are involved and we have obtained close agree- ment with other methods in <rs type="material">YBCO</rs> and <rs type="material">BSCCO</rs>.</p>
      <p>In conclusion, we have developed a new technique to measure λ(T ) in high−T c superconductors. We ob- tained λ(0) = 1390 and 1460Å for two <rs type="material">YBCO</rs> crys- tals, λ(0) = 2690Å for <rs type="material">BSCCO</rs>, and λ(0) = 2790Å for PCCO. All values are determined with the ±150Å accuracy. The plating has no discernable effect on the underlying temperature dependence of λ(T ). The accu- racy of the method is limited principally by uncertainties in the <rs type="material">Al</rs> film thickness.</p>
    </body>
  </text>
</tei>

File: data/annotated/batch-1/EPJ0290369-CC.superconductors.tei.xml
<?xml version="1.0" encoding="UTF-8"?>
<tei xmlns="http://www.tei-c.org/ns/1.0">
  <teiHeader>
    <fileDesc xml:id="_0">
      <titleStmt>
          <title>High field magnetoresistivity of <rs type="material">epitaxial La 2-x Sr x CuO 4 thin films</rs></title>
      </titleStmt>
      <publicationStmt>
        <publisher>National Institute for Materials Science (NIMS), Tsukuba, Japan</publisher>
        <availability>
          <licence target="http://creativecommons.org/licenses/by/4.0/">
            <p>The Creative Commons Attribution 4.0 International (CC BY 4.0) Licence applies to this document.</p>
          </licence>
        </availability>
      </publicationStmt>
    </fileDesc>
    <encodingDesc>
      <appInfo>
        <application ident="grobid-superconductors" version="0.2.0-SNAPSHOT">
          <ref target="https://github.com/lfoppiano/grobid-superconductors">A machine learning software for extracting materials and their properties from scientific literature.</ref>
        </application>
      </appInfo>
    </encodingDesc>
    <profileDesc>
      <abstract>
          <p>A large positive magnetoresistivity (up to tens of percents) is observed in both underdoped and overdoped superconducting <rs type="material">La 2-x Sr x CuO 4 epitaxial thin films</rs> at temperatures far above the <rs type="tc">superconducting critical temperature</rs><rs type="tc">T c</rs> . For the underdoped samples, this magnetoresistance far above <rs type="tc">T c</rs> cannot be described by the Kohler rule and we believe it is to be attributed to the influence of superconducting fluctuations. In the underdoped regime, the large magnetoresistance is only present when at low temperatures superconductivity occurs. T he strong magnetoresistivity, which persists even at temperatures far above <rs type="tc">T c</rs> , can be related to the pairs forming eventually the superconducting state below <rs type="tc">T c</rs> . Our observations support the idea of a close relation between the pseudogap and the superconducting gap and provide new indications for the presence of pairs above <rs type="tc">T c</rs>.</p>
      </abstract>
    </profileDesc>
  </teiHeader>
  <text xml:lang="en">
    <body>
        <p>One of the unusual features of high T c layered superconductors is the opening of a pseudo-gap in the electronic energy spectrum at a temperature T * far above the <rs type="tc">critical temperature T c</rs> . Although the existence of the pseudo-gap is commonly accepted and confirmed by several experimental techniques such as nuclear magnetic resonance (NMR), tunneling spectroscopy, angle resolved photoemission spectroscopy (ARPES) and electronic Raman scattering , the origin of the pseudo-gap is still not revealed.</p>
        <p>T he intriguing question is whether the pseudogap and the superconducting gap have a common origin. If they are related, the pseudogap might be associated with the presence of electronic pairs above <rs type="tc">T c</rs> . From this point of view, superconductivity occurs when the phase of these pairs becomes coherent and not when they are first formed in the phase incoherent state . T he idea of a precursory pair formation at relatively high temperatures T c &lt; T &lt; T * and its relevance for high T c superconductivity is supported by the experimental observation that the pseudogap evolves into the superconducting gap at low temperatures, as clearly demonstrated by scanning tunneling spectroscopy . Moreover, the ARPES data indicate that the pseudo-and the superconducting gap both have d-wave symmetry. T he fact that the T *(p)-and the T c (p)-lines merge in the overdoped regime , with p the hole density, may explain the difficulty to observe a pseudogap in the strongly overdoped case. If preformed pairs exist, they should also influence the normal state transport properties of high T c superconductors at temperatures T c &lt; T &lt; T *. Our paper is focussed on the in-plane magnetoresistivity of the prototype system <rs type="material">La 2-x Sr x CuO 4</rs> that covers completely both the underdoped (<rs type="material">x&lt;0.15</rs>) and the overdoped (<rs type="material">x&gt;0.15</rs>) regimes. T he results from earlier reports on the magnetoresistivity of this system are rather contradictory: a negative magnetoresistivity has been obtained from pulsed field transport measurements ; a positive as well as a negative magnetoresistivity has been reported from DC field measurements.</p>
        <p>In this article, we present <rs type="me_method">magnetoresistivity</rs> data of <rs type="material">La 2-x Sr x CuO 4 epitaxial thin films</rs> measured in pulsed magnetic fields up to 50 T and in the temperature range from room temperature down to 4.2 K. It is important to note that the magnetic field will not only destroy superconductivity but can affect, at the same time, the scattering mechanisms in the normal state. Moreover, it is not known how the new sorts of quasiparticles, introduced by theorists to explain the pseudogap phase, behave in an applied magnetic field. T herefore, the study of the field-dependence of the resistivity is indispensable in that respect. By systematically changing the hole concentration through the variation of the Sr-content, x, we have found that superconductivity at low temperatures (T &lt; T c ) and a considerable positive magnetoresistivity at high temperatures (T &gt;&gt; T c ) both appear at the same Sr-content, thus relating the large magnetoresistance with superconductivity. We will present clear evidence for precursor effects from the high field transport data.</p>
        <p>T he as-grown films were prepared by DC magnetron sputtering from stoichiometric targets . The magnetoresistivity measurements were carried out at the pulsed field facility of the Katholieke Universiteit Leuven by using a homemade flow-cryostat and 50 T coil. All data reported in this paper were obtained on thin films (~150 nm), patterned (1000 x 50 µm strip) for four probe measurements in the transverse geometry (µ 0 H ⊥ I) with the magnetic field perpendicular to the film (µ 0 H / c) and the current sent along the ab-plane (I / ab).</p>
        <p>Figures 1 to 8 present the ρ ab (µ o H) curves measured at temperatures varying from T &gt;&gt; T c down to 4.2 K for the <rs type="material">La 2-x Sr x CuO 4 thin films with Sr content x = 0.045, 0.050, 0.055, 0.060, 0.100, 0.200, 0.250 and 0.270</rs>.</p>
        <p>T he <rs type="material">La 1.955 Sr 0.045 CuO 4</rs> sample () shows a very weak magnetoresistivity (less than 2 % at 45 T) in the whole temperature range. T his is clearly demonstrated by the graphs A, B, C and D in the middle part of Figure , which present the weak, in a first approximation, quadratic magnetoresistivity at the selected temperatures 16 K, 20 K, 32 K and 176 K. No smoothing has been applied to the data, and both raising and lowering field branches are shown. T he magnetoresistivity, indicated in the graphs is defined as</p>
        <p>T he <rs type="me_method">in-plane resistivity</rs> ρ ab (T) as a function of temperature at zero magnetic field is shown in at the right side of the upper frame; it serves to better orientate the magnetoresistivity measurements. The open circles denote the values of the resistivity at zero magnetic field, derived from pulsed field measurements. Since <rs type="material">La 1.955 Sr 0.045 CuO 4</rs> exhibits, below T MI ~ 100 K, a <rs type="me_method">resistivity</rs> that strongly diverges when lowering the temperature (e.g. dρ/dT(4.2 K) ≈ -800 µΩcm/K), even minor heating effects in the pulsed field experiment can artificially lead to negative magnetoresistivity effects at low temperatures. We judged that the magnetoresistivity of <rs type="material">La 1.955 Sr 0.045 CuO 4</rs> at temperatures T &gt; 14 K could be adequately measured up to 50 T in our setup. Indeed, no discrepancies between data taken during the rising and the lowering branch of the field pulse could be found in this temperature range, a strong indication that heating effects do not influence the results. Additional measurements in DC fields up to 8 T (not shown in this article), convincingly proved that the resistivity of the sample is only slightly magnetic field dependent below 14 K as well.</p>
        <p>Upon approaching the insulator-superconductor transition in the (T,x)-phase diagram (<rs type="material">x = 0.055</rs>), a considerable positive magnetoresistivity appears (. A magnetic field of 45 T causes an excess <rs type="me_method">resistivity</rs> of 10 % in <rs type="material">La 1.95 Sr 0.05 CuO 4</rs> at a temperature of 10 K. With increasing temperature, the magnetoresistivity of the sample at 45 T goes down to a final decrease below 2 % around 40 K. Note that <rs type="material">La 1.95 Sr 0.05 CuO 4</rs> does not show a sign of superconductivity at zero magnetic field down to 1.5 K, the lowest temperature investigated. In contrast, the sample demonstrates an insulator-like behavior (dρ ab /dT &lt; 0) from 80.5 K (T MI ) down to the lowest temperature. For clarity, only the data taken during rising magnetic field are shown in graphs A, B, C, and D of . T he overview graph in the upper frame of depicts, at the different temperatures, the data at zero field (open circles) and at 45 T (solid circles).</p>
        <p>illustrates that <rs type="material">La 1.945 Sr 0.055 CuO 4</rs> , situated at the border of the superconducting phase, manifests strong magnetoresistivity effects. At 4.2 K, the magnetoresistivity at 45 T is 33 %; its value at 9.4 K is 18 %. Although situated very close to the insulator-superconductor transition, <rs type="material">La 1.945 Sr 0.055 CuO 4</rs> has a robust insulator-like behavior from 72.7 K (T MI ) down to 1.5 K at zero magnetic field, seemingly not to be correlated with the occurrence of superconductivity. T he graphs A, B, C, D, E and F in the lower part of give a clear presentation of the evolution of the resistivity with magnetic field for the La 1.945 Sr 0.055 CuO 4 sample. At low temperatures (4.2 K), a saturating ρ(µ 0 H) behavior is observed. For intermediate temperatures (20.7 K), a quadratic magnetoresistivity at low fields evolves into a behavior that tends to saturate at higher fields. Only a quadratic behavior of the magnetoresistivity remains at sufficiently high temperatures (47.7 K). Graphs A, B, C and D only show the data taken during the increasing branch of the magnetic field pulse.</p>
        <p>In the <rs type="material" xml:id="x27">La 1.94 Sr 0.06 CuO 4</rs> compound ), the insulating phase at low temperatures gives way to superconductivity below <rs type="tc">T c</rs> = <rs corresp="#x27" type="tcValue">2.4 K</rs>. T he rather low <rs type="tc">critical temperature T c</rs> = <rs corresp="#x27" type="tcValue">2.4</rs> K implies that the sample is located very close to the insulator-superconductor transition. From it is clear that the magnetoresistivity effects become very pronounced upon increasing the charge carrier concentration through the superconducting phase. At 4.2 K, which is nearly two times <rs type="tc">T c</rs> , a field of 45 T causes a magnetoresistivity of 330 % in <rs type="material">La 1.94 Sr 0.06 CuO 4</rs> . Note that the <rs type="me_method">resistivity</rs> is not even fully saturated at 45 T. Upon increasing the temperature, the impact of the magnetic field on the resistivity diminishes, resulting in a crossing of the ρ ab (µ o H) curves taken at temperatures below T MI = 63 K. T he fact that the ρ ab (µ o H) curves cross each other reflects that the ground state at low temperatures, obscured below <rs type="tc">T c</rs> by the superconducting phase, has an insulating character in <rs type="material">La 1.94 Sr 0.06 CuO 4</rs> . T his observation is in agreement with the results reported previous in on underdoped superconducting <rs type="material">La 2-x Sr x CuO 4 single crystals</rs>. T he temperature dependence of the resistivity at 45 T is shown at the right side of the upper frame of by black circles. Below the metal- to-insulator transition at T MI = 63 K, the resistivity at 45 T exhibits insulating properties (dρ ab /dT &lt; 0). The graphs A, B, C, D, E and F show the functional dependence of the resistivity versus field in detail. T he magnetoresistivity tends to saturate at low temperatures (4.2 K). Similar to the <rs type="material">La 1.945 Sr 0.055 CuO 4</rs> compound (Figure 3), this behavior gradually evolves into a quadratic dependence (50 K) upon increasing the temperature. T o a lower extent, this behavior can be as well seen in the <rs type="material">La 1.95 Sr 0.05 CuO 4</rs> sample presented in Figure 2.</p>
        <p><rs type="material">La 1.9 Sr 0.1 CuO 4</rs></p>
        <p>T he magnetoresistivity in <rs type="material" xml:id="x40">La 1.9 Sr 0.1 CuO 4</rs> (<rs type="tc">T c</rs> = <rs corresp="#x40" type="tcValue">17.5</rs> K) is shown in . Again, the study in high magnetic fields reveals an insulating ground state (dρ ab /dT &lt; 0) behind the superconducting phase, which is hidden in zero magnetic field. T he use of high magnetic fields allows us to determine the metal to insulator transition temperature T MI = 56 K. Below T MI = 56 K, the ρ ab (µ o H) curves cross each other. It looks like the curves have a single intersection in the graph at the left side of the upper frame of . However, an enlarged view of this field region indicates that the crossing shifts systematically to higher fields when lowering the temperature. Graphs A, B, C, D, E and F in provide a closer look upon the field dependence of the resistivity in <rs type="material" xml:id="x43">La 1.9 Sr 0.1 CuO 4</rs> at the selected temperatures 4.2 K, 12 K, 18 K, 30 K, 71 K and 132.7 K. Below <rs type="tc">T c</rs> = <rs corresp="#x43" type="tcValue">17.5 K</rs>, the magnetoresistivity tends to saturate. Nevertheless, a complete saturation is still absent at all temperatures. At the same time, the ρ ab (µ 0 H) curves do not exhibit a knee-shaped feature, marking the position of the second critical field (H c2 ). Above <rs type="tc">T c</rs> = <rs corresp="#x43" type="tcValue">17.5 K</rs>, the magnetoresistivity exhibits a familiar behavior: it tends to saturate at low temperatures (18 K), a quadratic dependence at low fields bends down with increasing field at intermediate temperatures and a weak quadratic dependence remains at high temperatures (71 K). T he magnetoresistivity at 45 T decreases from 30 % at 30 K down to below 2 % above 71 K. At high temperatures, for example 132.7 K, the magnetoresistivity for the superconducting <rs type="material">La 1.9 Sr 0.1 CuO 4</rs> sample is comparable to that of the distinctly non-superconducting <rs type="material">La 1.955 Sr 0.045 -CuO 4</rs> ().</p>
        <p>In contrast to the underdoped samples, the <rs type="material" xml:id="x50">overdoped La 1.8 Sr 0.2 CuO 4</rs> (<rs type="tc">T c</rs> = <rs corresp="#x50" type="tcValue">22.8 K</rs>) demonstrates clear knee-shaped features in its field-dependent resistivity curves ρ ab (µ o H) at temperatures T &lt; T c (see graphs A, B and C of ). As a consequence, the superconducting transitions and the second critical field H c2 (T) can be determined for <rs type="material">La 1.8 Sr 0.2 CuO 4</rs> . Above H c2 (T), the resistivity still depends on the magnetic field. At the same time, the overdoped <rs type="material">La 1.8 Sr 0.2 CuO 4</rs> shows magnetoresistivity, far above <rs type="tc">T c</rs> , dying out with increasing temperature, similar to the superconducting underdoped samples <rs type="material">La 1.94 Sr 0.06 CuO 4</rs> and <rs type="material">La 1.9 Sr 0.1 CuO 4</rs> . However, the functional dependence of the magnetoresistivity changed while crossing the threshold of optimal doping. No tendency towards saturation has been observed in the magnetoresistivity of <rs type="material">La 1.8 Sr 0.2 CuO 4</rs> , at temperatures well above the superconducting to normal transition. T his is illustrated by graphs D and E in Figure 6. A linear dependence of the resistivity with respect to the field is found at low temperatures (30.6 K). At higher temperatures (79.6 K), a quadratic behavior is predominant. <rs type="material">La 1.8 Sr 0.2 CuO 4</rs> exhibits a minimum in ρ ab (T) at T MI = 40 K and a crossover from metallic to insulator-like behavior upon a temperature decrease, in a high magnetic field of 45 T . A low temperature insulating behavior persisting up to optimal doping is reported both for <rs type="material">La 2-x Sr x CuO 4 single crystals</rs> [16] and for the electron-doped superconductor <rs type="material">Pr 2-x Ce x CuO 4</rs> [17]. In <rs type="material">Bi 2 Sr 2-x -La x CuO 6+δ</rs> , it disappears at 1/8 hole doping, in the underdoped regime [18]. Our results on thin films, on the other hand, show a metal to insulator-like transition in <rs type="material">La 1,8 Sr 0.2 CuO 4</rs> , stretching well into the overdoped regime.</p>
        <p><rs type="material">La 1.75 Sr 0.25 CuO 4</rs></p>
        <p>T he <rs type="me_method">resistivity</rs> data for the strongly <rs type="material" xml:id="x65">overdoped La 1.75 Sr 0.25 CuO 4</rs> compound (<rs type="tc">T c</rs> = <rs corresp="#x65" type="tcValue">15.6</rs> K) is shown in as a function of the magnetic field. T he data for both branches of the field pulse are presented and no smoothing has been applied. T he <rs type="material">La 1.75 Sr 0.25 CuO 4</rs> sample shows various kinds of superconducting transitions. While close to <rs type="tc">T c</rs> , the ρ ab (µ o H) transition is narrow, it broadens significantly when lowering the temperature. This indicates that the irreversibility line H irr (T) and the second critical field H c2 (T) gradually separate from each other. The graphs A, B and C of Figure 7 illustrate that the resistivity of <rs type="material" xml:id="x70">La 1.75 Sr 0.25 CuO 4</rs> is linearly depending on the field above the critical fields. Above <rs type="tc">T c</rs> (= <rs corresp="#x70" type="tcValue">15.6 K</rs>), <rs type="material">La 1.75 Sr 0.25 CuO 4</rs> still demonstrates a considerable quadratic magnetoresistivity but the ρ ab (µ o H)-curves lack any sign of saturation. Surprisingly, our high field studies disclose a metal to insulator transition around 10 K (T MI ) in <rs type="material">La 1.75 Sr 0.25 CuO 4</rs> . Although this sample is situated deeply in the overdoped regime, the <rs type="me_method">resistivity</rs> values at 50 T demonstrate a distinct upturn when lowering the temperature below T MI . T his insulator-like behavior at low temperatures could be related to a weak pseudogap feature present even in this compound, or to disorder effects.</p>
        <p>Finally, Figure 8 contains the field dependent in-plane <rs type="me_method" xml:id="x11-765">resistivity</rs> data of <rs type="material" xml:id="x76">La 1.73 Sr 0.27 CuO 4</rs> (<rs type="tc">T c</rs> =<rs corresp="#x11-765,#x76" type="tcValue">9.2 K</rs>), our strongest overdoped sample in this study. T he superconducting transitions are clear and sharp, just like in <rs type="material">La 1.75 Sr 0.25 CuO 4</rs> . Since <rs type="material">La 1.73 Sr 0.27 CuO 4</rs> has, of all our samples, the lowest normal state <rs type="me_method">resistivity</rs>, the mechanical vibrations, caused by the high field-pulses, have a stronger impact on its <rs type="me_method">resistivity</rs> data. The effects of the vibrations, particularly present during the lowering branch of the pulse, are clearly visible in the data taken at 12 K and 54 K, respectively shown in graphs B and D in Figure 8. T he other magnetoresistivity curves, presented in Figure 8, contain only the data taken during increasing magnetic field for clarity. In contrast with the previous samples, the ρ ab (µ o H)-curves of <rs type="material">La 1.73 Sr 0.27 CuO 4</rs> do not cross each other at fields below 45 T . Above <rs type="tc">T c</rs>, the magnetic field dependences of the <rs type="me_method">resistivity</rs> are essentially quadratic, thus without tendency towards saturation.</p>
        <p>In the field and temperature range used in our experiments, the magnetoresistivity is positive for all our films, in agreement with the results of . Our data on thin films differ from the results of references on <rs type="material">single crystals of La 2-x Sr x -CuO 4 with x = 0.08 and x = 0.13</rs>, where the magnetoresistivity in the limit of high fields was found to be negative.</p>
        <p>In the analysis of superconducting fluctuations the need to separate fluctuation and normal-state conductivity contributions in the analysis is eminent. T his is a particularly difficult task in high-T c superconductors, because both their normal state and their superconducting behavior are not yet understood.</p>
        <p>In what follows, we present a possible analysis of the <rs type="me_method">magnetoresistivity</rs> data of the <rs type="material">La 2-x Sr x CuO 4 thin films</rs>. Our observations give new and strong evidence for stripe formation in underdoped samples.</p>
        <p>lower frame) presents the in-plane magnetoresistivity data for the non-superconducting <rs type="material">La 1.955 Sr 0.045 CuO 4</rs> sample in a so-called Kohler-plot (ρ-ρ 0 )/ρ 0 vs B 2 ). T he figure suggests that its <rs type="me_method">resistivity</rs> is proportional to H 2 at all temperatures. Kohler's rule is however only valid when all the curves coincide. We see that the curves at 87 K and 176 K nicely overlap but that the low temperature data deviate. A violation of Kohler's rule at low temperatures can be expected for this compound since its low temperature region is characterized by variable range hopping conductivity. It is most unlikely that one can describe the charge transport in this temperature regime by a rule, based on a classical Boltzmann theory for metals.</p>
        <p>T he lower frames of Figures 2 and 3, show the Kohler plots for the <rs type="material" xml:id="x86">La 2-x Sr x CuO 4 samples with x = 0.05 and 0.055</rs>, situated very close to the insulator to superconductor transition. A considerable excess magnetoresistivity, which depends not quadratically on the magnetic field but rather tends to saturate, appears at low temperatures. This contribution becomes more pronounced when increasing the charge carrier concentration through the superconducting phase, as evidenced by the Kohler plots for <rs type="material">La 1.94 Sr 0.06 CuO 4</rs> (<rs type="tc">T c</rs> = <rs type="tcValue">2.4 K</rs>) and <rs type="material">La 1.9 Sr 0.1 CuO 4</rs>(<rs type="tc">T c</rs> = <rs corresp="#x86" type="tcValue">17.5 K</rs>), presented in Figures 4 and 5, respectively. T his evolution strongly suggests that the non-quadratic contribution to the magnetoresistivity can be attributed to superconducting fluctuations.</p>
        <p>In zero magnetic field, <rs type="material">La 1.95 Sr 0.05 CuO 4</rs> and <rs type="material">La 1.945 Sr 0.055 CuO 4</rs> demonstrate an insulator-like behavior (dρ ab /dT &gt; 0) at low temperatures down to at least 1.5 K. Nevertheless, the superconducting fluctuations appear up to tens of Kelvin. For the superconducting samples <rs type="material">La 1.94 Sr 0.06 CuO 4</rs> and <rs type="material">La 1.9 Sr 0.1 CuO 4</rs> , the fluctuations extend over a temperature range, which exceeds several times <rs type="tc">T c</rs> . For example: the <rs type="material">La 1.94 Sr 0.06 CuO 4</rs> compound shows at 25 K (seven times <rs type="tc">T c</rs> !) a magneto-resistivity of 8 % at 50 T , which is substantially higher than the ~ 1 % for the non-superconducting <rs type="material">La 1.955 Sr 0.045 CuO 4</rs> sample. The fluctuations are moreover of an unusual strength: typical fields for a complete suppression of fluctuations in conventional BCS bulk superconductors should not exceed the paramagnetic limiting field µ o H = 1.38 T c. However, the <rs type="material" xml:id="x97">La 1.94 Sr 0.06 CuO 4</rs> system shows, at 4.2 K, a magnetoresistivity that is not even saturated at 50 T, a value which is more than a decade higher than the conventional paramagnetic limit of µ o H = 4 T for this sample with <rs type="tc">T c</rs> ~ <rs corresp="#x97" type="tcValue">2.4K</rs>.</p>
        <p>Influence of the normal state magnetoresistivity for (strongly) <rs type="material">overdoped La 2-x Sr x CuO 4.</rs> T he lower frames of figures 6-8 present the Kohler plots for the overdoped samples <rs type="material" xml:id="x101">La 1.8 Sr 0.2 CuO 4</rs> (<rs type="tc">T c</rs> = <rs corresp="#x101" type="tcValue">22.8</rs> K), <rs type="material" xml:id="x104">La 1.75 Sr 0.25 CuO 4</rs> (<rs type="tc">T c</rs> = <rs corresp="#x104" type="tcValue">15.6</rs> K) and <rs type="material" xml:id="x107">La 1.73 Sr 0.27 CuO 4</rs> (<rs type="tc">T c</rs> = <rs corresp="#x107" type="tcValue">9.2</rs> K). We see that the part of the magnetoresistivity, which has no quadratic behaviour with respect to the applied field diminishes upon increasing the charge carrier concentration and becomes finally undetectable in the <rs type="material">La 1.73 Sr 0.27 CuO 4</rs> sample.</p>
        <p>T his observation can be consistently interpreted in the context of our previous results that the one- dimensional character of the charge transport (stripes) fades away upon doping . As the dimensionality of the electrical transport increases from 1D to 2D (or 3D), the fluctuations should indeed become less pronounced. T he evidences for stripe formation from magnetoresistivity measurements are discussed further below (see eq. ).</p>
        <p>So far, we have ignored the part of the magnetoresistivity that appears in a Kohler plot as a straight line. In , we see that magnetic field dependencies of the <rs type="material">La 1.73 Sr 0.27 CuO 4</rs> -data are essentially H 2 up to 45 T. Moreover, the straight lines coincide, which implies that H/ρ o scales the magnetoresistivity and hence that the classical Kohler's rule is for valid in <rs type="material">La 1.73 Sr 0.27 CuO 4</rs> . Its magnetoresistivity can safely be attributed to the normal state. T he data for the other strongly overdoped sample, <rs type="material">La 1.75 Sr 0.25 CuO 4</rs> , follows Kohler's rule above 30 K. For the superconducting samples with a lower Sr content , lower frames), the dependence with (H/ρ o ) 2 remains linear over a wide temperature range (far above <rs type="tc">T c</rs> ) but the slopes increase when lowering the temperature. T he deviations are more pronounced in the underdoped samples. Many authors observed this apparent violation of Kohler's rule in high-T c systems and speculated its origin . In early reports, it was assumed that the violation of Kohler's rule reflected the influence of superconducting fluctuations . However, the observed temperature or field dependences could not be reproduced in any fluctuation theory.</p>
        <p>At a later stage, the effect has been explained as a normal state effect, caused by the presence of two separate relaxation times in the normal state . T his idea relies on the resonating valence bond model, in which spin and charge are separated and are described by spinon and holon quasiparticles . Within this concept the relaxation times for carrier motion normal to the Fermi surface and parallel to it are different. T he former, τ tr , is the usual transport relaxation time. It is related to the spinon-holon scattering, which leads to a linear T dependence of the <rs type="me_method">resistivity</rs>, i.e., τ tr -1 ∝ T. T he latter, τ H , is the transverse (Hall) relaxation time. It is the result of the spinon-spinon scattering that varies as T 2 like any other fermion-fermion interaction.</p>
        <p>According to the theory, the magnetoresistivity should be proportional to the square of the Hall angle θ H .</p>
        <p>However, the experiments of Balakirev and Abe , respectively on <rs type="material">La 2-x Sr x CuO 4 thin films</rs> and <rs type="material">La 1.905 Ba 0.095 CuO 4 single crystals</rs>, convincingly proved that the latter dependence does not hold. Both authors considered the failure of Kohler's rule as an anomalous aspect of the normal-state transport in high-T c systems. According to our data, a large positive magnetoresistivity that tends to saturate at high magnetic fields, appears at low temperatures when crossing the Sr content through the insulator-superconductor transition. T his tendency can be attributed to superconducting fluctuations. As follows from the data on <rs type="material">La 1.73 Sr 0.27 CuO 4</rs>, the normal-state magnetoresistivity starts to play a considerable role at higher Sr contents.</p>
        <p>We believe that an adequate theory to describe the magnetoresistivity in high-T c systems should account for the inhomogeneous distribution of spin-rich and charge-rich areas, i.e. with the presence of stripes (1-D charge areas) . It is apparent from our data that the violation of Kohler's rule and the superconducting fluctuations are much more pronounced in pseudogapped systems, where stripes are formed. Although stripes are well established experimentally, they are, up to now, strongly neglected by theoreticians working on magnetoresistivity effects. shows the magnetoconductivity ∆σ = (σ(0 T ) -σ(50 T ) as a function of the temperature, both presented in logarithmic coordinates for <rs type="material" xml:id="x118">La 1.94 Sr 0.06 CuO 4</rs> (<rs type="tc">T c</rs> = <rs corresp="#x118" type="tcValue">2.4 K</rs>) and <rs type="material" xml:id="x121">La 1.9 Sr 0.1 CuO 4</rs> (<rs type="tc">T c</rs> = <rs corresp="#x121" type="tcValue">17.5 K</rs>). Data were taken in the temperature range 7.7 K -125 K and 20 K -132 K respectively. We observe a lowering of the magnetoresistivity with temperature following a similar power-law for both samples. Surprisingly, the value of the power 1.54 is close to 3/2, which corresponds, according to the Aslamazov-Larkin (AL) expression (eq. 1) to superconducting fluctuations with a one-dimensional character!</p>
        <p>T he nice correspondence with the 1D AL expression is an important result since both samples have a very different <rs type="tc">critical temperature</rs>. T he dimensionality derived from the paraconductivity is moreover in good agreement with stripe models. T o obtain the result of for <rs type="material">La 1.94 Sr 0.06 CuO 4</rs> and <rs type="material">La 1.9 Sr 0.1 CuO 4</rs> , we neglected the influence of the normal state on the magnetoresistivity. Most probably, the normal-state contribution is as small as the magnetoresistivity of the heavily underdoped <rs type="material">La 1.955 Sr 0.045 CuO 4</rs> compound: of the order of 1 %, which justifies our procedure.</p>
        <p>Since the contrast of the stripes with respect to their surrounding decreases upon doping, the dimensionality of the charge-transport in the overdoped samples is not well defined. Although <rs type="material">La 1.8 Sr 0.2 CuO 4</rs> and <rs type="material">La 1.75 Sr 0.25 CuO 4</rs> reveal distinct pseudogap features, they partially recover a 2D (or 3D) character. It is therefore not surprising that the magnetoconductivity of the overdoped samples could not be fitted with a simple power law with respect to the temperature. Secondly, the data for the overdoped samples are noisier because of their low <rs type="me_method">resistivity</rs>, which complicates an analysis like the one presented in . Moreover, as follows from the data on <rs type="material">La 1.73 Sr 0.27 CuO 4</rs>, the normal-state contribution to the magnetoresistivity cannot be neglected in samples with a high doping level. At the moment, there is however no theory available, allowing an accurate evaluation of this normal- state background. It is even not 'a priori' clear whether the violation of Kohler's rule should be attributed to fluctuations or to the normal state (or to both). For example, if the mobile stripes bend in a magnetic field, they may influence the normal state magnetoresistivity in an unconventional way. In this context, we would like to mention the result of Ando and coworkers , who have reported a possible influence on the striped structure in non-superconducting underdoped cuprates by a magnetic field, in the configuration where the magnetic field is applied parallel to the ab-plane. Kimura et al. found a strong suppression of the magnetoresistivity in <rs type="material">La 2-x Sr x CuO 4</rs> around the hole concentration with <rs type="material">x = 1/8</rs>, a concentration that is related to a more static nature of the stripes . T heir results are at least a manifestation of the importance of the striped structure in the analysis of magnetoresistivity measurements.</p>
        <p>T he pseudogap is emerging as an important indicator revealing the nature of the superconductivity as well as the normal state in our high-T c samples. A possible scenario relates the pseudogap with the presence of electronic pair states far above <rs type="tc">T c</rs> . T he idea is that Cooper pairs are formed at a temperature T * far above <rs type="tc">T c</rs>, but bulk phase coherent superconductivity is only established when long-range phase coherence is obtained below <rs type="tc">T c</rs> . T he models, which are based on this precursor superconductivity scenario, get growing experimental support. Scanning tunneling spectroscopy measurements clearly demonstrate that the pseudogap evolves into the superconducting gap at low temperatures . Moreover, ARPES data indicate that the pseudo-and the superconducting gap both have d-wave symmetry . Our experimental observation of a close relation between the pseudogap and the superconducting fluctuations (= precursor pairs) strongly favor these models as well. Altshuler et al. questioned the interpretation of the pseudogap as the superconducting gap because a large fluctuation diamagnetism has not been observed between <rs type="tc">T c</rs> and T * . Emery et al. stated however that the absence of dramatic diamagnetic effects is expected if the superconducting fluctuations are one-dimensional, and if the Josephson coupling between stripes is small. In this case, an applied magnetic field does not cause any significant orbital motion until full phase coherence develops, close to <rs type="tc">T c</rs>. T o our knowledge, we are not aware of other publications, which unveiled the one- dimensional character of the superconducting fluctuations experimentally ). We found the one- dimensional nature of the transport of precursor pairs thanks to the investigation of the magnetoresistivity very close to the insulator-superconductor transition.</p>
        <p>T he magnetoresistivity data for <rs type="material">La 1.9 Sr 0.1 CuO 4</rs> , presented in , do show neither clearly marked second critical fields H c2 (T) nor saturation at high fields. Fluctuating Cooper pairs seem to exist up to very high fields, most probably above the field range accessible by our pulsed field setup. Following the ideas outlined in , T * is the mean-field critical temperature of the superconductor rather than <rs type="tc">T c</rs> . When T * is used to obtain the paramagnetic limiting field for sample <rs type="material" xml:id="x140">La 1.9 Sr 0.1 CuO 4</rs> (T * ≈ 400 K, <rs type="tc">T c</rs> = <rs corresp="#x140" type="tcValue">17.5 K</rs>) instead of <rs type="tc">T c</rs> , a value of µ o H p ≈ 700 T is obtained, illustrating that a field of 50 T is indeed not high enough to destroy completely the preformed pairs. T he ARPES research of Loeser et al. on the pseudogap in <rs type="material">Bi 2 Sr 2 CaCu 2 O 8+δ</rs> revealed a binding energy of 75 meV in the precursor pairs. T hus a magnetic field of about 130 T (µ o µ B H = k B T) would be needed to destroy them completely. If the idea of precursor pairs is correct, the temperature seems to be a much more critical parameter for the existence of the pairs than a magnetic field up to 50 T . T he 'resistive upper critical field', as defined by a line construction, is certainly a questionable concept with respect to the underdoped high-T c compounds. It is possible that the magnetoresistivity data of the samples, which manifest a pseudogap, just reflect the behavior of the precursor pairs in a magnetic field, maybe even the localization of the pairs in a magnetic field.</p>
        <p>Superconductivity in metals is the result of two distinct quantum phenomena, pairing and long-rang phase coherence. T he influence of the stripes on superconductivity is therefore two-fold. First of all, the one-dimensional character of the charge transport favors pair formation as follows from the similarities between the pseudogap in high-T c superconductors and the spin-gap in ladder cuprates and from experiments that demonstrate a connection between the superconducting-and the pseudogap. On the other hand, the low dimensionality hinders the long-range phase coherence needed to establish bulk superconductivity. It is a well-known fact that long-range phase coherence is impossible in a purely one- dimensional system. T his is in agreement with the fact that <rs type="material">(La,Sr,Ca) 14 Cu 24 O 41</rs>, the only known superconducting ladder compound, <rs type="tc">becomes superconducting</rs> under high pressure when the interactions between the ladders are enhanced.</p>
        <p>Like already stated before, the broadening of the superconducting transitions in underdoped cuprates, both in field and temperature, is most probably due to sample inhomogeneities. However, the inhomogeneities do not reflect a bad sample quality but rather an intrinsic property, related to a low charge carrier concentration and the presence of stripes.</p>
        <p>T he superconducting transitions for overdoped and underdoped <rs type="material">La 2-x Sr x CuO 4 epitaxial thin films</rs>, showing up in our transport measurements in pulsed magnetic fields up to 50 T , have a completely different nature. While the transition in underdoped samples is smeared out over more than 40 T , the overdoped samples reveal well-defined second critical fields H c2 , where bulk superconductivity is suppressed. In these overdoped samples, we found an upward curvature of H c2 (T) at low temperatures, in strong contrast with the WHH model , which predicts a saturation of the second critical field in this temperature range. A similar anomalous behavior of H c2 with respect to the temperature has been reported in the literature for several high-T c systems .</p>
        <p>T he pulsed field <rs type="me_method">transport measurements</rs> at temperatures T &gt; T c , revealed a sudden appearance of a large positive in-plane magneto-resistivity in <rs type="material">La 2-x Sr x CuO 4</rs> close to the insulator-superconductor transition at <rs type="material">x = 0.055</rs>. T his evolution suggests that the effect can be attributed to superconducting fluctuations. T he fluctuations appear at temperatures, which exceed <rs type="tc">T c</rs> by several times. It is therefore reasonable to speak about precursory pairing far above <rs type="tc">T c</rs> . By presenting the magnetoresistivity data in the form of classical Kohler-plots, we found that the superconducting fluctuations are very pronounced in underdoped samples. At the same time, the normal-state contribution to the magnetoresistivity dominates in overdoped samples. T he region, where we observed superconducting fluctuations, is schematically shown in the phase diagram of by the shaded area. In order to evaluate this region exactly, an adequate theory is needed, which allows to separate fluctuations and normal-state contributions to conductivity. Unfortunately, such theory is lacking at the moment. It is however clear from our data that there is a close link between the presence of strong superconducting fluctuations and the pseudogap phase. Since fluctuations are expected to become more pronounced in systems with a reduced dimensionality, this observation is in excellent agreement with the idea that the pseudogap phase is characterized by 1D charge transport . T he excess conductivity of the <rs type="material" xml:id="x153">La 1.94 Sr 0.06 CuO 4</rs> (<rs type="tc">T c</rs> = <rs corresp="#x153" type="tcValue">2.4 K</rs>) and <rs type="material" xml:id="x156">La 1.9 Sr 0.1 CuO 4</rs> (<rs type="tc">T c</rs> = <rs corresp="#x156" type="tcValue">17.5 K</rs>) sample at 50 T indeed shows a simple power-law behavior with respect to the temperature. T he experimentally found power 1.54 is close to 3/2, which is characteristic for one-dimensional fluctuations, according to the basic theory of paraconductivity, proposed by Aslamasov and Larkin . Hence, our findings strongly favor stripe models and are consistent with the idea of a precursory behavior towards superconductivity far above <rs type="tc">T c</rs>.</p>
        <ab type="figureCaption">T he left side of the upper frame gives an overview of the field dependence of the <rs type="me_method">in-plane resistivity</rs> ρ ab (µ 0 H) of <rs type="material">La 1.955 Sr 0.045 CuO 4</rs> at different temperatures. T he right side of the upper frame depicts the temperature dependence of the in-plane <rs type="me_method">resistivity</rs> ρ ab (T ) at zero magnetic field (solid line). The open circles mark the positions where the magnetoresistivity has been measured. For the positions labeled A, B, C and D, the magnetoresistivity is shown in more detail in the middle part of the picture. T he magnetoresistivity at 45 T (MR) is indicated in %. T he lower frame shows the Kohler plot at temperatures T =18K, T =87K and T =176K for the 47 T pulsed field.</ab>
        <ab type="figureCaption">T he left side of the upper frame gives an overview of the field dependence of the in-plane <rs type="me_method">resistivity</rs> ρ ab (µ 0 H) of <rs type="material">La 1.950 Sr 0.050 CuO 4</rs> at different temperatures. T he right side of the upper frame depicts the temperature dependence of the in-plane <rs type="me_method">resistivity</rs> ρ ab (T ) at zero magnetic field (solid line). The open circles denote the values of the <rs type="me_method">resistivity</rs> in zero field, derived from pulsed field measurements; filled circles mark the resistivity values at 45 T . For the positions labeled A, B, C, D, E and F, the magnetoresistivity is shown in more detail in the middle part of the picture. T he magnetoresistivity at 45 T (MR) is indicated in %. T he lower frame shows the Kohler plots for the <rs type="material">La 1.950 Sr 0.050 CuO 4</rs> sample at selected temperatures 14K &lt; T &lt; 72K for the 45 T pulsed field data</ab>
        <ab type="figureCaption">T he magnetoresistivity data of <rs type="material">La 1.945 Sr 0.055 CuO 4</rs> are presented in the same way as in Figure 1. T he filled circles at the right side of the upper frame mark the resistivity values at 45 T . For the positions labeled A, B, C, D, E and F, the magneto-resistivity is shown in more detail in the middle part of the picture. T he magnetoresistivity at 45 T (MR) is indicated in %. T he lower frame shows the Kohler plots for the <rs type="material">La 1.945 Sr 0.055 CuO 4</rs> sample at selected temperatures (4.2K &lt; T &lt; 97K) for the 47 T pulsed field data.</ab>
        <ab type="figureCaption">T he left side of the upper frame gives an overview of the field dependence of the in-plane <rs type="me_method">resistivity</rs> ρ ab (µ 0 H) of <rs type="material">La 1.94 Sr 0.06 CuO 4</rs> at different temperatures. T he right side of the upper frame depicts the temperature dependence of the in-plane <rs type="me_method">resistivity</rs> ρ ab (T ) at zero magnetic field (solid line). The open circles denote the values of the <rs type="me_method">resistivity</rs> in zero field, derived from pulsed field measurements; filled circles mark the <rs type="me_method">resistivity</rs> values at 45 T . For the positions labeled A, B, C, D, E and F, the magnetoresistivity is shown in more detail in the lower part of the picture. T he magnetoresistivity at 45 T (MR) is indicated in %. The lower frame shows the Kohler plots for the <rs type="material">La 1.94 Sr 0.06 CuO 4</rs> sample at selected temperatures used for the 47 T pulsed field data.</ab>
        <ab type="figureCaption">T he magnetoresistivity data of <rs type="material">La 1.9 Sr 0.1 CuO 4</rs> are presented in the same way as in Figure 1. The filled circles at the right side of the upper frame mark the <rs type="me_method">resistivity</rs> values at 50 T . For the positions labelled A, B, C, D, E and F, the magnetoresistivity is shown in more detail in the middle part of the picture. T he magnetoresistivity at 50 T (MR) is indicated in %. T he lower frame shows the Kohler plots for the <rs type="material">La 1.9 Sr 0.1 CuO 4</rs> sample at selected temperatures used for the 50 T pulsed field data.</ab>
        <ab type="figureCaption">T he left side of the upper frame gives an overview of the field dependence of the in-plane <rs type="me_method">resistivity</rs> ρ ab (µ 0 H) of <rs type="material">La 1.8 Sr 0.2 CuO 4</rs> at different temperatures. T he right side of the upper frame depicts the temperature dependence of the <rs type="me_method">in-plane resistivity</rs> ρ ab (T ) at zero magnetic field (solid line). The open circles denote the values of the <rs type="me_method">resistivity</rs> at zero field, derived from pulsed field measurements; filled circles mark the <rs type="me_method">resistivity</rs> values at 45 T . For the positions labeled A, B, C, D, E and F, the magnetoresistivity is shown in more detail in the middle part of the picture. T he magnetoresistivity at 45 T (MR) is indicated in % at T &gt; T c . T he lower frame shows the Kohler plots for the <rs type="material">La 1.8 Sr 0.2 CuO 4</rs> sample at selected temperatures used for the 48 T pulsed field data.</ab>
        <ab type="figureCaption">T he left side of the upper frame gives an overview of the field dependence of the in-plane <rs type="me_method">resistivity</rs> ρ ab (µ 0 H) of <rs type="material">La 1.75 Sr 0.25 CuO 4</rs> at different temperatures. T he right side of the upper frame depicts the temperature dependence of the in-plane <rs type="me_method">resistivity</rs> ρ ab (T ) at zero magnetic field (solid line). The open circles denote the values of the <rs type="me_method">resistivity</rs> at zero field, derived from pulsed field measurements; filled circles mark the <rs type="me_method">resistivity</rs> values at 45 T . For the positions labeled A, B, C, D, E and F, the magnetoresistivity is shown in more detail in the lower part of the picture. T he magnetoresistivity at 50 T (MR) is indicated in</ab>
        <ab type="figureCaption">T he left side of the upper frame gives an overview of the field dependence of the in-plane <rs type="me_method">resistivity</rs> ρ ab (µ 0 H) of <rs type="material">La 1.73 Sr 0.27 CuO 4</rs> at different temperatures. T he right hand side of the upper frame depicts the temperature dependence of the <rs type="me_method">in-plane resistivity</rs> ρ ab (T ) at zero magnetic field (solid line). The open circles denote the values of the <rs type="me_method">resistivity</rs> at zero field, derived from pulsed field measurements; filled circles mark the <rs type="me_method">resistivity</rs> values at 45 T . For the positions labeled A, B, C and D, the magnetoresistivity is shown in more detail in the middle part of the picture. T he lower frame shows the Kohler plots for the <rs type="material">La 1.73 Sr 0.27 CuO 4</rs> sample at selected temperatures used for the 45 T pulsed field data (left side) and the 12 T pulsed field data (right side).</ab>
        <ab type="figureCaption">T he logarithm of the magnetoconductivity (σ(0 T ) -σ(50 T ) as a function of the logarithm of the temperature, which is rescaled with respect to <rs type="tc">T c</rs>. T he constant C = 1µΩcm accounts for the units along the y-axis. T he linear fits follow the equations y =</ab>
        <ab type="figureCaption">(T ,x)-phase diagram of the <rs type="material">La 2-x Sr x CuO 4</rs> samples. T he antiferromagnetic (AF) and superconducting (SC) regions are indicated. T he crossover temperature T * separates region I from region II, where <rs type="material">La 2-x Sr x CuO 4</rs> has a pseudogap. T MI marks the metal to insulator transition and defines region III. The dimensions of the electronic transport in region I and II, are labelled in the Figure. A shaded area is added, which schematically shows the region, where we observed superconducting fluctuations.</ab>
    </body>
  </text>
</tei>
