Repository: lfoppiano/SuperMat

# SuperMat 
SuperMat (Superconductors Material) dataset is a manually **linked** **annotated** dataset of superconductors related materials and properties.

## Content
 - Annotated dataset:
    - Superconductors data:
        - [Bibliographic](data/biblio) data references as XML-TEI or JSON (CORD-19) format
        - Sources are referenced in the [Bibliographic](data/biblio) data
        - The annotations are not public due to copyright 
    - Tabular version of the linked annotated entities in the dataset [CSV](data/csv/SuperMat-1.0.csv) (*)
    - Material data for segmenting inorganic material names
 - Annotation guidelines:
    - [Online version](https://supermat.readthedocs.io)

File: data/annotated/batch-1/EPL0330153-CC.superconductors.tei.xml
<?xml version="1.0" encoding="UTF-8"?>
<tei xmlns="http://www.tei-c.org/ns/1.0">
  <teiHeader>
    <fileDesc xml:id="_0">
      <titleStmt>
          <title>Linear Temperature Variation of the Penetration Depth in <rs type="material">YBa 2 Cu 3 O 7−δ Thin Films</rs></title>
      </titleStmt>
      <publicationStmt>
        <publisher>National Institute for Materials Science (NIMS), Tsukuba, Japan</publisher>
        <availability>
          <licence target="http://creativecommons.org/licenses/by/4.0/">
            <p>The Creative Commons Attribution 4.0 International (CC BY 4.0) Licence applies to this document.</p>
          </licence>
        </availability>
      </publicationStmt>
    </fileDesc>
    <encodingDesc>
      <appInfo>
        <application ident="grobid-superconductors" version="0.2.0-SNAPSHOT">
          <ref target="https://github.com/lfoppiano/grobid-superconductors">A machine learning software for extracting materials and their properties from scientific literature.</ref>
        </application>
      </appInfo>
    </encodingDesc>
    <profileDesc>
      <abstract>
          <p>We have measured the penetration depth λ(T ) on <rs type="material">YBa 2 Cu 3 O 7 thin films</rs> from transmission at 120, 330 and 510 GHz, between 5 and 50 K. Our data yield simultaneously the absolute value and the temperature dependence of λ(T ). In high quality films λ(T ) exhibits the same linear temperature depen- dence as single crystals, showing its intrinsic nature, and λ(0) = 1750Å. In a lower quality one, the more usual T 2 dependence is found, and λ(0) = 3600Å. This suggests that the T 2 variation is of extrinsic origin. Our results put the d-wave like interpretation in a much better position.</p>
      </abstract>
    </profileDesc>
  </teiHeader>
  <text xml:lang="en">
    <body>
      <p>The puzzling properties of high-T c superconductors have stimulated recently extensive experimental and theoretical work in order to determine the actual symmetry of the order parameter. While in the BCS weak coupling theory, the penetration depth λ(T ) varies as exp(−∆/k B T ), a quadratic behavior λ(T ) ∼ T 2 was reported by many groups in <rs type="material">YBCO thin films</rs> . Recently, in very high quality <rs type="material">YBCO single crystals</rs>, a linear temperature dependence was measured up to 40 K . Such a variation, never observed so far in <rs type="material">YBCO thin films</rs> , is consistent with the occurrence of nodes in the gap and may suggest a d-wave pairing mechanism . However other possible interpretations have been raised, both theoretically and experimentally, e.g. a possible proximity effect with a normal metal layer , or the sensitivity of a conventional BCS type λ(T ) to the oxygenation of the samples . Several reasons for the discrepancy observed between thin films and single crystals may be invoked: (i) within the framework of d-wave pairing, scattering due to im- purities or defects may change the linear temperature dependence into a quadratic one in thin films , where such defects would be more numerous. However <rs type="tc">T c</rs> should then also be affected, which is not the case . (ii) weak links, more likely to be present in thin films, may yield an effective penetration depth (larger than the intrinsic one) with a different temperature dependence . The penetration depth λ has been essentially measured in both single crystals and thin films by using surface impedance techniques at a single frequency . Such measurements actually measure the variation ∆λ(T ) = λ(T ) − λ(0), but without the knowledge of λ(0) on each sample, comparing the temperature dependence of various samples may not be significant. This paper reports for the first time, from high frequency transmission data, both an unambiguous linear temperature dependence of λ(T ) on high quality <rs type="material">YBCO thin films</rs>, which is quantitatively the same as in single crystals , and simultaneously λ(0) ∼ 1750Å. We observe a quadratic temperature dependence on a lower quality sample, and λ(0) ∼ 3600Å. We suggest that this T 2 dependence in thin films is not a consequence of strong scattering (in contrast with Zn or Ni doped materials ) but is of extrinsic origin. The intrinsic dependence of λ(T ) at low temperature is linear.</p>
      <p>This linear dependence points plainly toward the existence of low energy excitations, but our results alone do not allow to identify them. A natural and popular explanation is that they are due to nodes in the gap arising from unconventional pairing of d-wave type , an interpretation also conveyed by SQUID experiments . Our results provide support to d-wave pairing, because they show a linear behavior in films, but also because they eliminate the uncomfortable need to explain the T 2 dependence by impurity scattering at the unitary limit .</p>
      <p>The experimental transmission set-up uses carcinotron tubes as powerful, stable mi- crowave sources and oversized waveguides in order to change easily the frequency (120 to 510 GHz) . We took an extreme care to lower microwave leakages down to 60 dB. The transmitted signal is detected by a helium cooled InSb bolometer. Measurements have been performed by slowly varying the temperature between 5 and 110 K at fixed frequencies. The transmission of the substrate was checked to vary by less than 1 % between 5 and 110 K.</p>
      <p>We have screened the samples from stray magnetic field, so that the residual field is less than 0.5 Gauss. For a film of thickness d (smaller than the skin depth in the normal state or the penetration depth in the superconducting state) deposited onto a substrate of index n, the transmission writes : where σ = σ 1 − iσ 2 is the complex conductivity of the film, Z 0 the impedance of free space and Z = 1/σd the impedance of the film. If in the energy and temperature range of interest σ 2 (T ) ≫ σ 1 (T ) and σ 2 dZ 0 1+n ≫ 1, we can write: where σ 110 is the normal 110 K conductivity of the film. We choose to normalize the trans- mission at 110 K because the ratio thus obtained is experimentally more reliable than the absolute value of the transmission. For simplicity we assumed σ 110 dZ 0 1+n ≫ 1 in (2). Thus, the measurement of T/T 110 yields an absolute value of λ(T ). The uncertainties on the λ(T ) value which arise when neglecting the interferences within the film and/or the substrate, and the effect of the finite film thickness with respect to λ(T ) have been estimated: the trans- mission is fairly insensitive to the interference effects at our frequencies as can be shown by comparing a complete expression for T to . Moreover, no significant change of the transmitted energy could be observed in the most sensitive range 440-550 GHz . The finite film thickness, yields an approximate 80Å overestimate of λ(T ) for d/λ(T ) ∼ 0.5. holds at low temperature (T ≤ 20 K) for all frequencies, but should break down at 40 K . Indeed, σ 1 (35 GHz, 40 K) ∼ 2 × 10 7 Ω −1 m −1 , a value likely larger than σ 2 (300 GHz). However we expect a strong decrease of σ 1 (T ) at 300 GHz .</p>
      <p>It is essential that we define the criteria we use in order to sort out the films that we investigate. Our films are epitaxially grown either by laser ablation on MgO or by sputtering on LaAlO 3 . They have a narrow transition (∆T c ≤ 1 K). <rs type="tc">T c</rs> is <rs type="tcValue">86-92 K</rs>, depending on the substrate. In previous papers, the correlation between the film quality in terms of transmission, width of the rocking curve and surface resistance has been established . This led us to select the films either from their surface resistance: R S ≤ 0.5 mΩ at 77 K and 10 GHz, or the width of their rocking curve ∆θ ≤ 0.5 • . The characteristics of our samples are listed in . Two types of films have been intentionally investigated.</p>
      <p>The first film (<rs type="material">A1</rs>) is of poor quality with respect to the above criteria. The two others (<rs type="material">B1</rs> and <rs type="material">B2</rs>) display either a low surface resistance or a narrow rocking curve. We show in and the normalized transmission of the <rs type="material">A1</rs> and <rs type="material">B2</rs> films respectively. Strong differences are observed, in particular for the residual transmission in the superconducting state. At T ≤ 0.5 T c , the transmission increases as ω 2 in sample <rs type="material">B2</rs>, as expected from and as shown in the inset of . In sample <rs type="material">A1</rs>, the data can be analyzed by adding a constant T 0 to the ω 2 term . We estimate T 0 from the 10 K data (see inset of . We compute λ(T ) from (2) for the three frequencies, assuming that T 0 in the case of A1, does not depend on temperature or frequency. The result of this analysis is shown on and for the samples <rs type="material">A1</rs> and <rs type="material">B2</rs>. The 120, 330 and 510 GHz curves collapse, up to 40 K 5 for sample <rs type="material">A1</rs> and up to 55 K for sample <rs type="material">B2</rs>. This confirms that the frequency dependent part of the transmission varies as ω 2 , and that σ 2 (ω, T ) ≫ σ 1 (ω, T ) in these temperature ranges. λ(0) is found to be 1750 ± 160Å for <rs type="material">B2</rs> and 3600 ± 200Å for A1. The uncertainty on λ(0) depends mostly on the accuracy on the σ 110 measurement, which is limited by the uncertainty on the film thickness (±100Å) and by the Van der Pauw technique. Finally the most striking result is the temperature dependence of λ(T ). For sample <rs type="material">A1</rs>, we find as shown in the inset, a clear T 2 dependence, a fairly common result for thin films , associated with a very large value for λ(0). In contrast, for sample <rs type="material">B2,</rs> we find a linear temperature dependence up to 50 K along with a much shorter λ(0). Such a linear behavior was similarly observed in <rs type="material">film B1</rs>.</p>
      <p>We now discuss the implications of these results. We believe that they demonstrate clearly the extrinsic origin of the T 2 dependence found previously in thin films. Indeed they agree with a phenomenological expression λ 2 (T ) = λ 2 intr (T )+λ 2 extr (T ) as proposed by Hylton et al., with λ extr being for example the contribution of weak links (but our conclusions are obviously independent of this specific expression). When λ extr is the dominating contribu- tion as in our <rs type="material">film A1</rs> it may produce the T 2 dependence which is likely to change from sample to sample. Indeed, the data of Porch et al. (see inset of Fig. 3) are not the same as ours. On the other hand, for good enough films, λ extr gets negligible and we find the intrinsic behavior for λ(T ) which is linear, and is expected to be unchanged from films to crystals. The <rs type="material">YBCO single crystals</rs> results of Hardy et al. are reported on Fig. 4, shifted to our λ(0) value. The excellent agreement between the two sets of data confirms the intrinsic nature of λ in film B2. We remark that the agreement between λ(T ) in two completely unrelated samples is a very strong result since, except for a coincidence, it eliminates any extrinsic explanation like poor surface effects or pair breaking due to magnetic impurities , for the interpretations of the linear dependence. However the nature of the low energy excitations is still unknown and it is also not yet clear whether they are linked to the planes or to the chains. Furthermore, the T 2 dependence appears in a film where the penetration depth is large. Our λ intr (0) is much shorter. It is larger though than λ ab (0) = 1450-1490Å derive by µSR , and consistent with λ a (0) = 1600Å provided by infrared reflectance data . We believe that most techniques do not provide as a straightforward determination as ours.</p>
      <p>Our results offer a solution to a previous uncomfortable situation arising in the d-wave interpretation of the experimental results for λ(T ). Indeed in order to explain the T 2 behav- ior in films together with the linear dependence in single crystals, theoretical calculations had to call for a high impurity concentration in films. But this implies a significant differ- ence between <rs type="tc">T c</rs> for films and crystals which is not observed. The proposed escape was to assume that the impurity concentration was rather low with a scattering very near the unitary limit, a very specific hypothesis. In this case <rs type="tc">T c</rs> could be little changed by impurities while the low T behavior of λ(T ) would be much more affected. Since our results show that the T 2 behavior is extrinsic, e.g. due to weak links , all the results become coherent with a reasonably low content of ordinary scatterers.</p>
        <p>In order to interpret quantitatively our results, it is convenient to make use of the sim-plified two-dimensional model of d-wave like pairing introduced by Xu et al. , where the gap has a linear dependence near the nodes and is constant elsewhere: , θ being the angle with respect to the node position on the Fermi surface and the rest of ∆(θ) being obtained by symmetry. The density of states is taken as constant. This model contains the essential physical ingredients to represent a general order parameter with d-wave symmetry, except for the possible effect of Van Hove singularities. The slope of λ(T ) at T = 0 is given by 2 ln 2/µ∆ 0 , however when ∆ 0 is calculated with a weak coupling assumption, the result can only be made to agree with experiment up to 20 K and it does not reproduce the remarkable linear behavior up to 55 K.</p>
        <p>A simple way to account for this feature is to incorporate strong coupling effects. This is justified on theoretical ground and is also consistent with experiments since for example tunneling data give an effective gap larger than what is expected from BCS theory. If we take 2∆ 0 /T c = 7 (a typical tunneling value), we obtain the solid curve on which agrees quite well with our experimental results. This gives further support to this interpretation.</p>
      <p>In summary, although our results cannot be taken as a proof for d-wave pairing, they put at least this interpretation in a much better position.</p>
        <ab type="figureCaption">110 K normalized transmission versus temperature for the <rs type="material">YBCO A1 film</rs>. The inset shows the ω 2 law of the normalized transmission at 10 K.</ab>
        <ab type="figureCaption">110 K normalized transmission versus temperature for the <rs type="material">YBCO B2 film</rs>. The inset shows the ω 2 law of the normalized transmission at 10 K.</ab>
        <ab type="figureCaption">Temperature dependence of λ(T ) for the <rs type="material">YBCO A1 film</rs>. The T 2 law (see inset) is characteristic of a poor quality film. The bold squares represent the 8 GHz Porch et al. [2] data points shifted to our λ(0) value.</ab>
        <ab type="figureCaption">Temperature dependence of λ(T ) for the <rs type="material">YBCO B2 film</rs>. The bold squares represent the Hardy et al. [4] data points on a single crystal (shifted to our λ(0) value). The solid line is a comparison with a d-wave like, strong coupling calculation, with 2∆ 0 = 7 k B T c (see text).</ab>
        <ab type="tableCaption">TABLE I. Characteristics of the YBa 2 Cu 3 O 7 thin films. d is their thickness and ∆θ the rocking curve width.</ab>
    </body>
  </text>
</tei>

File: data/annotated/batch-1/EPL0410207-CC.superconductors.tei.xml
<?xml version="1.0" encoding="UTF-8"?>
<tei xmlns="http://www.tei-c.org/ns/1.0">
  <teiHeader>
    <fileDesc xml:id="_0">
      <titleStmt>
          <title>Upper critical field in <rs type="material">Ba 1−x K x BiO 3</rs>: magnetotransport versus magnetotunneling</title>
      </titleStmt>
      <publicationStmt>
        <publisher>National Institute for Materials Science (NIMS), Tsukuba, Japan</publisher>
        <availability>
          <licence target="http://creativecommons.org/licenses/by/4.0/">
            <p>The Creative Commons Attribution 4.0 International (CC BY 4.0) Licence applies to this document.</p>
          </licence>
        </availability>
      </publicationStmt>
    </fileDesc>
    <encodingDesc>
      <appInfo>
        <application ident="grobid-superconductors" version="0.2.0-SNAPSHOT">
          <ref target="https://github.com/lfoppiano/grobid-superconductors">A machine learning software for extracting materials and their properties from scientific literature.</ref>
        </application>
      </appInfo>
    </encodingDesc>
    <profileDesc>
      <abstract>
          <p>Elastic tunneling is used as a powerful direct tool to determine the upper critical field Hc2(T ) in the high-Tc <rs type="class">oxide</rs> <rs type="material">Ba1−xKxBiO3</rs>. The temperature dependence of Hc2 inferred from the tunneling follows the Werthamer-Helfand-Hohenberg prediction for type-II superconductors. A comparison will be made with resistively determined critical field data.</p>
      </abstract>
    </profileDesc>
  </teiHeader>
  <text xml:lang="en">
    <body>
        <p>The upper critical field H c2 of high-T c superconduc- tors remains a contradictory issue. In classical type-II superconductors this quantity has been unequivocally de- termined from the <rs type="me_method">magnetotransport measurement</rs> and its temperature dependence can, in most cases, be well described by the Werthamer-Helfand-Hohenberg (WHH) theory . However, for the high-T c superconductors, H c2 extracted from magnetotransport data reveals an un- usual increase with decreasing temperatures without any saturation down to low temperatures. This upward cur- vature is observed in a pronounced way in the supercon- ducting <rs type="class">cuprates</rs> <rs type="material">Sm 2−x Ce x CuO 4</rs> , <rs type="material">Tl 2 Ba 2 CuO 6+δ</rs> , <rs type="material">Bi 2 Sr 2 CuO y</rs> , and <rs type="material">YBa 2 (Cu 1−x Zn x )O 7−δ</rs> . How- ever, the effect is also found in the fully three dimensional and <rs type="material">non magnetic Ba 1−x K x BiO 3</rs> . Among others, a bipolaron scenario , an unconventional normal state , a strong electron-phonon coupling , the presence of inhomogeneities and magnetic impurities have been put forward for an explanation of the anomalous H c2 (T ) dependence. Because depinned vortices, either in the liq- uid or solid state, cause a finite dissipative resistance be- fore reaching the full transition to the normal state, the complexity of the H − T phase diagram in high-T c 's undermines any direct determination of the upper critical field from magnetotransport data. There are indications that, also in the fully 3D system of <rs type="material">Ba 1−x K x BiO 3</rs>, fluc- tuations can lead to a melting of the vortex-glass state . This could be a reason complicating a determination of H c2 from a dissipative measurement as magnetoresis- tance.</p>
        <p>Avoiding the dissipative mechanisms which could ob- scure a determination of H c2 from transport measure- ments, we show that tunneling measurements can be used as an effective and direct method for the determination of the upper critical field. The from tunneling obtained temperature dependence of H c2 in <rs type="material">Ba 1−x K x BiO 3</rs> follows the WHH model revealing a saturation at low tempera- tures. At the tunneling H c2 values the resistance is very close to the full resistive transition into the normal state as measured on the same sample. This result was ob-tained repeatedly on several samples.</p>
        <p>The <rs type="material" xml:id="x11">single-crystalline Ba 1−x K x BiO 3</rs> samples grown by electrochemical crystallisation were dark-blue crystals of a cubic shape with a size of about 0.6 mm. The <rs type="tc">super- conducting transition</rs> of our crystals was single stepped and sharp with <rs type="tc">T c</rs> ≃ <rs corresp="#x11" type="tcValue">23 K</rs> as determined by <rs type="me_method">susceptibil- ity</rs> measurements. The low temperature <rs type="me_method">resistivity</rs> was about 100 µΩcm with the metallic temperature depen- dence. The tunnel junctions were prepared by painting a silver spot of about 0.1 to 0.2 mm diameter on the sur- face of the crystal. The interface between the silver and <rs type="material">Ba 1−x K x BiO 3</rs> counter electrodes served as a natural bar- rier forming a planar normal-insulator-superconductor (N-I-S) tunnel junction. Low resistance electrical con- tacts were prepared for the four-probe measurements of the current-voltage (I-V ) and differential conductance (dI/dV ) characteristics of the tunnel junction. The tun- neling measurements were performed in magnetic fields up to 30 T perpendicular to the planar junction enabling the formation of the vortex state in the junction area. On the same samples the magnetoresistance was measured using a four-probe measurement at low frequencies. shows the magnetoresistance R(H) of the <rs type="material" xml:id="x16">Ba 1−x K x BiO 3 single crystal</rs> up to 26 T at temperatures from 1.5 K to <rs type="tc">T c</rs> ≃ <rs corresp="#x16" type="tcValue">23 K</rs>. The <rs type="tc">resistive transitions</rs> are shifted and broadened towards lower temperatures as the magnetic field is increased, although the broadening is much smaller than in the case of the <rs type="class">cuprates</rs>. A sim- ple evaluation of the transition field defined as H * (T ) where R/R n equals, for instance, 0.1, 0.5, or 0.9 (R n is the normal-state resistance) leads to a positive curvature of H * (T ) down to the lowest temperatures. If H * (T ) is defined for R even closer to R n , the curvature of H * (T ) changes at the lowest temperatures which makes that the dependence H * (T ) depends on the chosen criterion.</p>
        <p>In the following the normalized tunneling conductances of our junctions are presented, where the normal-state conduction for the normalization is taken above H c2 (T ) for the temperature T under investigation. shows a quality certificate of our junction. The spectra</p>
        <ab type="figureCaption">Magnetoresistance of the <rs type="material">Ba1−xKxBiO3 single crystal</rs> at different temperatures. Arrows -H t c2 obtained from tunneling.</ab>
        <p>can be perfectly described by the Dynes formula of the quasi-particle density of states ρ(ǫ) smeared by the finite temperature at which the N-I-S junction has been measured. ] contains an isotropic superconducting energy gap ∆ and a complex energy ǫ ′ = ǫ − iΓ which takes account for some addi- tional smearing Γ. The Γ smearing of the spectrum is case dependent with a tendency Γ/∆ → 0 in the best junctions. As mentioned already in the original paper of Dynes et al., such an "intrinsic" width of the spectrum can be the consequence of anisotropy effects, noise, or concentration fluctuations. The presence of microphases due to fluctuations in the potassium and oxygen concen- tration seems to be a general problem in a substitution system like <rs type="material">Ba 1−x K x BiO 3</rs> . The Dynes formula fits our tunnel spectra at 1.5 K and zero magnetic field with ∆ = 3.9 ± 0.1 meV and Γ = 0.4 ± 0.1 meV, yielding 2∆/kT c = 3.9 ± 0.1 and indicating that <rs type="material">Ba 1−x K x BiO 3</rs> is a BCS-like superconductor with a medium coupling strength . In the inset the temperature dependence of the superconducting gap is shown for the data from and also for data taken at B = 2 T. The broadening parameter Γ is found to be independent of temperature.</p>
        <p>At high magnetic fields the normalized tunneling con- ductances of the <rs type="material">Ba 1−x K x BiO 3</rs> -Ag junction are displayed in for different constant temperatures. With in- creasing magnetic fields an increasing smearing of the superconducting features in the tunneling spectra is ob- served. At a certain field strength no structure from su- perconductivity can be found anymore and the transi- tion from a S-I-N to a N-I-N junction is accomplished. Similar tunneling data have been obtained on a thin <rs type="material">Ba 1−x K x BiO 3 film</rs> in a parallel field up to 7 Tesla at 0.45 K. Unlike a parallel-field configuration, our ex- periment on a cubic single crystal involves the</p>
        <ab type="figureCaption">Differential conductance of the <rs type="material">Ba1−xKxBiO3-Ag</rs> tunnel junction measured at different temperatures. The inset shows the temperature dependence of the superconducting energy gap obtained from the tunneling conductances at zero magnetic field and 2 T together with the BCS prediction (full lines).</ab>
        <p>occurrence of a mixed state in a strong magnetic field. In the mixed state the tunneling conductance will probe an average of the local densities of states. For an isolated vortex, the superconducting order parameter is zero at the center, increases linearly up to a coherence- length distance ξ away from the center where it saturates to the zero-field value. The local quasi-particle density of states (DOS) equals the normal-state DOS at the vortex core, but is broadened near the vortex due to the pair- breaking effect of the local magnetic field (as described by the Abrikosov-Gor'kov theory developed further by Maki, de Gennes and others ). In the limit of moderate fields (H &lt;&lt; H c2 ), Caroli, de Gennes and Matricon have shown that the main contribution to the density of states at the Fermi energy comes from the low lying states local- ized in a vortex core. Each isolated vortex gives a contri- bution equivalent to a normal region of radius ξ yielding for the density of states at the Fermi level ρ(0) ∝ ρ n (0)ξ 2 , where ρ n (0) is the normal state DOS at the Fermi level. Thus, the total averaged density of states at the Fermi level is proportional to ρ n (0)ξ 2 per area (H c2 /H)ξ 2 oc- cupied by one vortex giving ρ(0) ≃ ρ n (0)H/H c2 . How- ever, of more relevance for critical field data, also close to H c2 a linear field dependence of ρ(0) has been found by solving the linearized Ginzburg-Landau equation in the mixed state . A very sensitive method to determine the upper critical field from tunneling experiments is to display the normalized zero-bias tunneling conductance as a function of the field strength . The observation of a sharp transition is then taken as a proof of a good homogeneity of the sample.</p>
        <ab type="figureCaption">Normalized tunneling conductances in magnetic fields from zero up to 30 T in steps of 2 T (if not mentioned else) at the indicated temperatures.</ab>
        <p>In we present the zero-bias tunneling conduc- tance as a function of the applied magnetic field for dif- ferent temperatures. A linear dependence of dI/dV (0) as a function of applied field can be found in a limited field range. At the highest fields a "tailing" of the zero-bias conductance towards the normal-state value is observed, and a finite value of the zero-bias conductance is found already at zero magnetic field. The latter effect is ob- viously due to the Γ broadening. Also the tailing effect at the highest fields could be related to the same cause as the Γ broadening, i.e. a certain inhomogeneity in the sample. The observed tailing effect resembles the behav- ior in the resistive transition close to the transition into the normal state (see ). A linear extrapolation of the zero-bias conductance to the field where the normalized conductance equals unity, as shown by the full lines in , has been used to determine the upper critical field. shows the obtained temperature dependence of the upper critical field H t c2 (T ). Also the points H * (T ) obtained from 90 % of the magnetoresistance transition (R/R n = 0.9) are indicated. The slope of H t c2 (T ) near <rs type="tc">T c</rs> is different from that of the transition field H * (T ) deter- mined from <rs type="me_method">resistance</rs> data. We note that the tunneling critical fields H t c2 (T ) are at fields where the bulk <rs type="me_method">resis- tivity</rs> is very close to the onset of superconductivity (as indicated by the arrows for H t c2 in ). As a very significant result, H t c2 (T ) shows a clear sat- uration at the lowest temperatures as expected for the WHH theory. From all dissipative measurements on dif- ferent samples of <rs type="material">Ba 1−x K x BiO 3</rs> so far done ,</p>
        <ab type="figureCaption">Zero-bias tunneling conductances as a function of magnetic field for all measured temperatures with the linear extrapolation to obtain H t c2 .</ab>
        <p>only a linear increase of H * (T ) for decreasing tem- peratures has been obtained. Also recent <rs type="me_method">susceptibility</rs> measurements reveal this effect in the temperature de- pendence of the irreversibility field down to the lowest temperatures (0.4 K in ).</p>
        <p>Besides the above mentioned tailing effect in the zero- bias tunneling-conductance and the bulk <rs type="me_method">resistive transi- tion</rs> near the <rs type="tc">superconducting transition</rs>, the same tailing can also be observed near <rs type="tc">T c</rs> in ∆(T ) (see ) and in H t c2 (T ) (see below in ). We suppose that, despite the quality of our sample, stochiometric inhomogeneity could play a role in this phenomenon. However, as we will discuss below, a more intrinsic cause related to supercon- ducting fluctuations could also explain this broadening in the <rs type="tc">superconducting transition</rs>.</p>
        <p>Klein et al. suggested that in <rs type="material">Ba 1−x K x BiO 3</rs> a vortex-glass melting transition driven by fluctuations can obscure the magnetotransport determination of H c2 . Their measurements of the electric field versus current density E − J show that a second order phase transi- tion from a vortex glass to a vortex liquid state does exist in this system. The presence of the liquid phase can induce strong fluctuations below H c2 related to the motion of the flux lines, but these fluctuations can be quite small above H c2 . This can be the reason why H c2 (see arrows in is quite close to the onset of the resistive transitions . In this approach the foot of the resistive transition is determined by the melting of the vortex lattice giving a positive curvature in the temper- ature dependence of the line H g (T ) for the liquid-solid transition. The foots of the curves in could be in- deed well fitted as R ∼ [H/H g (T ) − 1] β corresponding to the vortex glass melting theory as introduced by Fisher et al. , where H g (T ) is the magnetic field of the melting transition. The resulting fitting parameter β = 4.1 ± 0.5</p>
        <ab type="figureCaption">H-T phase diagram of <rs type="material">Ba1−xKxBiO3</rs>. Upper closed circles -H t c2 from tunneling, open triangles -H * from magnetoresistance transition at R/Rn = 0.9, and closed squares -the melting line Hg.</ab>
        <p>is in a perfect agreement with the value obtained on a different <rs type="material" xml:id="x34">Ba 1−x K x BiO 3 crystal</rs> with <rs type="tc">T c</rs> ≃ <rs corresp="#x34" type="tcValue">31 K</rs> . The melting line H g (T ) reveals a positive curvature and can be described by the power-law temperature dependence H g = H g (0)(1 − T /T c ) 3/2 as shown in . This is also in a good agreement with the recent measurement of the irreversibility field on a similar sample indi- cating that the melting and irreversibility lines coincide in <rs type="material">Ba 1−x K x BiO 3</rs>.</p>
        <p>In the H − T phase-diagram of the initial slope of the upper critical field (−dH c2 /dT ) Tc is about 1.7 ÷ 1.8 T/K. To emphasize more the fact of the saturation of the upper critical field at the lowest temperatures, we note the closeness of the zero-bias conductance data for 1.5, 3 and 4.2 K in comparison with the data taken at other temperatures in . In we also present the WHH upper critical field line with an uncertainty comparable to the experimental error bars. Taking into account that in a system with important fluctuations the H c2 boundary should not be very sharp a satisfactory agreement is found.</p>
        <p>We have presented here a direct non-dissipative de- termination of the upper critical field in Ba 1−x K x BiO 3 using the tunneling effect. H c2 (T ) can be satisfactorily described by the Werthamer-Helfand-Hohenberg theory. In the <rs type="class">Cu-oxides</rs>, the existence of a resistive state within a large part of the H − T diagram complicates an unam- biguous determination of the critical field from transport data. Therefore, it would be very interesting (and deci- sive for certain proposed superconducting mechanisms) to study the upper critical field in the <rs type="class">cuprates</rs> with the non-dissipative tunneling method.</p>
    </body>
  </text>
</tei>

File: data/annotated/batch-1/JPS081033701-CC.superconductors.tei.xml
<?xml version="1.0" encoding="UTF-8"?>
<tei xmlns="http://www.tei-c.org/ns/1.0">
  <teiHeader>
    <fileDesc xml:id="_0">
      <titleStmt>
        <title>Microscopic Evidence of Direct Coupling between Magnetic and Superconducting Order Parameters in <rs type="material">BaFe 2 (As 1−x P x ) 2</rs></title>
    </titleStmt>
    <publicationStmt>
      <publisher>National Institute for Materials Science (NIMS), Tsukuba, Japan</publisher>
      <availability>
        <licence target="http://creativecommons.org/licenses/by/4.0/">
            <p>The Creative Commons Attribution 4.0 International (CC BY 4.0) Licence applies to this document.</p>
        </licence>
      </availability>
    </publicationStmt>
  </fileDesc>
  <encodingDesc>
    <appInfo>
      <application version="0.2.0-SNAPSHOT" ident="grobid-superconductors" when="2020-12-16T01:54+0000">
        <ref target="https://github.com/lfoppiano/grobid-superconductors">A machine learning software for extracting materials and their properties from scientific literature.</ref>
      </application>
    </appInfo>
  </encodingDesc>
  <profileDesc>
    <abstract>
        <p>The coexistence of magnetism and superconductivity in the <rs type="material">isovalent-P-substituted BaFe 2 (As 1−x P x ) 2</rs> has been investi- gated microscopically by 31 P-NMR measurements. We found that <rs type="tc">superconducting (SC) transition</rs> occurs in a magnetic region with static ordered moments and that the moments are reduced below the <rs type="tc">SC transition temperature</rs> <rs type="tc">T c</rs> in the samples near the phase boundary of magnetism and superconductivity. Our results indicate that magnetism and su- perconductivity coexist spatially but compete with each other on the same Fermi surfaces. The coexistence state is qualitatively different from that observed in other unconventional superconductors and gives a strict constraint on the theoretical model for superconductivity in <rs type="material">BaFe 2 (As 1−x P x ) 2</rs>.</p>
    </abstract>
    <ab type="keywords">
      <rs type="class">Iron-pnictide</rs> superconductors, NMR, coexistence between magnetism and superconductivity</ab>
    </profileDesc>
  </teiHeader>
  <text xml:lang="en">
    <body>
      <p>The newly discovered <rs type="class">iron-pnictide</rs> high-T c superconduc- tivity appears where antiferromagnetism is suppressed by chemical substitution or pressure. Within various <rs type="class">iron- pnictide</rs> superconductors, we have focused on the <rs type="material">isovalent- P-substituted BaFe 2 (As 1−x P x ) 2</rs> system and carried out comprehensive NMR studies on the system. This is because the <rs type="material">isovalent P substitution</rs> introduces a negligible change in carrier concentration but changes magnetic interactions sys- tematically. In addition, very clean single crystals are avail- able for various measurements. By investigating the spin dy- namics probed via P-NMR as a function of P concentration, we showed that the <rs type="tc">maximum T c</rs> is observed at the P concen- tration at which magnetic order vanishes; thus, we suggested that the antiferromagnetic (AFM) fluctuations associated with quantum criticality play a central role in obtaining high-T c su- perconductivity. We consider that the study of the coexistence of mag- netism and superconductivity, which is observed in the phase boundary, would give important information about the super- conducting (SC) properties and mechanism. There are ex- perimental reports not only from macroscopic and neutron scattering measurements but from microscopic measure- ments of the coexistence and competition of magnetism and superconductivity in <rs type="class">iron pnictides</rs>. We point out that diffraction measurements give magnetic moments averaged over a wider spatial region and cannot provide microscopic information about the coexistence. It remains an open ques- tion whether an SC phase transition occurs in a magnetic re- gion of a sample or the superconductivity in a magnetic region is induced by the penetration of a nonmagnetic SC region and whether the same or different electronic states contribute to magnetism and superconductivity. In this paper, we report the occurrence of the SC transition in a magnetic region of the spin-density-wave (SDW) ordering, which is concluded from the investigation of internal field and nuclear spin-lattice re- laxation rate 1/T 1 by site-selective NMR measurements.</p>
      <p>We used <rs type="material">BaFe 2 (As 0.80 P 0.20 ) 2</rs> and <rs type="material">BaFe 2 (As 0.75 P 0.25 ) 2</rs> , which are located near the phase boundary as shown in Fig. . We used a collection of single crystals (∼100 mg) for our NMR measurements. The preparation of the single-crystal samples is described in the literature. The P concentration values were determined using an energy-dispersive X-ray an- alyzer and confirmed by lattice-constant measurements since they follow Vegard's law. Figures show the tem- perature dependence of the <rs type="me_method">resistivity</rs> ρ xx values of the <rs type="material">x = 0.20 and 0.25</rs> samples. The structural and magnetic transi- tions were determined from the anomalies in the tempera- ture derivative of ρ xx and are plotted in Fig. . The mag- netic transition temperature derived from ρ xx is in good agree- ment with the NMR results shown later. Each single crystal was fixed randomly with a GE varnish to prevent preferential alignment in the applied magnetic field due to the anisotropy of magnetization and the SC Meissner effect. The ac <rs type="me_method" xml:id="x15">suscep- tibility measurements</rs> indicate <rs type="tc">nonbulk superconductivity</rs> at <rs type="pressure">ambient pressure</rs> but <rs type="tc">bulk superconductivity</rs> at <rs type="tc">T * c</rs> ∼ <rs corresp="#x15,#x22" type="tcValue" xml:id="x20">13 K</rs> at P ∼ <rs corresp="#x20" type="pressure">2 GPa</rs> in the <rs type="material" xml:id="x22">x = 0.20</rs> sample [Fig. ]. In the <rs type="material" xml:id="x23">x = 0.25</rs> sample, the gradual development of a Meissner signal below <rs type="tc">T on c</rs> ∼ <rs corresp="#x15,#x23" type="tcValue">30 K</rs> and the SC transition suggested by a broad peak at around <rs type="tc">T * c</rs> ∼ <rs corresp="#x15,#x23" type="tcValue">14 K</rs> in the temperature derivative of the Meiss- ner signal are observed [Fig. ]. Note that the Meissner signal saturates at low temperatures, indicative of bulk super- conductivity in these samples. The NMR spectrum becomes broader and inhomogeneous below the magnetically ordered temperature T N . To detect a site-selective electronic state in the inhomogeneous state, we measured the 31 P nuclear spin- lattice relaxation rate 1/T 1 across the resonance signal. We applied as small RF fields as possible for the site-selective 1/T 1 measurements in order to obtain the recovery curve of nuclear <rs type="me_method">magnetization</rs> with a single T 1 component.</p>
      <p>Figure shows the temperature variation of the 31 P- NMR spectrum for <rs type="material" xml:id="x28">x = 0.25</rs>, which was obtained by sweep-</p>
      <ab type="figureCaption">(Color online) (a) Phase diagram of <rs type="material">BaFe 2 (As 1−x P x ) 2</rs> . Open trian- gles and closed diamonds show the structural transition temperature T S and magnetic transition temperature T N , respectively. The <rs type="tc">onset of superconduc- tivity</rs> <rs type="tc">T on c</rs> determined by ac <rs type="me_method">susceptibility measurements</rs> is indicated by a closed circle. T * c at <rs type="material">x = 0.25</rs> is denoted by a closed square (see text). (b) and (c) ρ xx (T ) and the temperature derivative of the ρ xx (T ) in (b) <rs type="material">x = 0.20</rs> and (c) <rs type="material">x = 0.25</rs> at ambient pressure. The structural and magnetic transitions are determined using dρ xx /dT , as shown by arrows. (d) and (e) Temperature de- pendence and the temperature derivative of the Meissner signal at (d) ambient pressure and P ∼ 2 GPa of <rs type="material">x = 0.20</rs>, and at (e) ambient pressure of <rs type="material">x = 0.25</rs>.</ab>
      <p>ing magnetic fields. A single sharp spectrum was observed above T N , but no anomaly was detected in the NMR spec- trum at the structural transition T S determined by ρ xx . Below T N , a broad NMR spectrum with a Gaussian shape develops gradually and coexists with a sharp peak at around <rs type="tc">T on c</rs> ∼ <rs corresp="#x28" type="tcValue">30 K</rs>. We measured 1/T 1 at the sharp and broad peaks shown by the solid black and dashed red arrows, respectively. Figure shows the temperature dependence of (T 1 T ) −1 at those peaks. (T 1 T ) −1 measured at the sharp peak continues to in- crease down to <rs type="tc">T c</rs> , indicative of the absence of a magnetic order at T N , but (T 1 T ) −1 at the broad peak shows a kink at T N , indicative of the presence of a magnetic order. These re- sults suggest that the sharp (broad) NMR peak arises from the region where P concentration is slightly higher (lower) than <rs type="material">x = 0.25</rs>. Thus, the two-peak structure around <rs type="tc">T on c</rs> is as- cribed to the spatial distribution of the P concentration, since the variation in T N is very steep against the P concentration, as seen in Fig. .</p>
      <p>The 31 P-NMR spectrum in the AFM state gives informa- tion about the ordered moments, since the internal field at the P site originates from the moments. The shape of the spec- trum reflects the field distribution at the P site; thus, it is related to the magnetic structure of the moments. The aver- age of the internal field is related to the magnitude of the ordered moment, which is the order parameter of the AFM state. Since we used randomly oriented samples for the mea- 31 lar NMR spectrum is expected when the ordered moments are in a commensurate structure. Such a rectangular NMR spectrum was actually observed in slightly P-substituted sam- ples, such as the <rs type="material">x = 0.07</rs> sample. The broad Gaussian- shaped NMR spectrum indicates the distribution of the in- ternal field at the P site and suggests an incommensurate spin structure. The magnetic structure changes from a com- mensurate structure to an incommensurate structure (SDW type) with the P substitution. The averaged internal field H int at the P site is coupled with the ordered moment M as H int = A hf M with the hyperfine coupling constant A hf ∼ 0.32 T/µ B . H int is evaluated from the increase in the second moment ∆H 2 of each NMR spectrum be- low T N H int (T ) ≡ ∆H(T &lt; T N ) 2 − ∆H(T N ) 2 , and ∆H 2 is determined as where g(H) denotes the NMR intensity against magnetic fields and H av is the center of gravity of the NMR spectrum.</p>
      <p>Figure shows the temperature variations in H int and es- timated M using A hf . H int increases below T N but de- creases below <rs type="tc">T * c</rs> ∼ <rs type="tcValue">14 K</rs>. (T 1 T ) −1 measured at the magnetic broad signal decreases clearly below ∼ 14 K, as shown in Fig. , indicative of the occurrence of superconductivity in the magnetic region of the sample. In addition, we measured (T 1 T ) −1 across the 31 P-NMR spectra at 20 K (&gt; T * c ) and 5 K (&lt; T * c ), as shown in Figs. and 2(e), and confirmed that (T 1 T ) −1 in all regions of the spectrum at 5 K is smaller than that at 20 K. This indicates that superconductivity occurs over the entire region of the sample. The sharp decrease in (T 1 T ) −1 at T * c means that superconductivity is a phase transition in the magnetic region and excludes the possibility that supercon- ductivity in the magnetic region is induced by the penetration of the SC region in the sample.</p>
      <p>A similar nature of coexistence of magnetism and super- conductivity was also observed in the <rs type="material">x = 0.20</rs> sample at a pressure of <rs type="pressure">∼ 2 GPa</rs>. Figures show the field- swept NMR spectra and the temperature dependence of the H int at the P site and estimated M , which are determined by the same procedure as that in the case of the <rs type="material">x = 0.25</rs> sam- ple. For comparison, H int at <rs type="pressure">ambient pressure</rs> is also shown in Fig. . H int increases below T N ∼ 73 K (60 K) at am- bient pressure (P ∼ 2 GPa) but decreases below <rs type="tc">T * c</rs> ∼ <rs corresp="#x58" type="tcValue" xml:id="x56">13 K</rs> at P ∼ <rs corresp="#x56" type="pressure">2 GPa</rs>, as observed in the <rs type="material" xml:id="x58">x = 0.25</rs> sample. It should be noted that the paramagnetic signal was not observed at all in the sample, indicating that the entire region of the <rs type="material">x = 0.20</rs> sample at P ∼ 2 GPa is in the magnetic state below T N and then shows superconductivity below <rs type="tc">T * c</rs> . These results indi- cate the microscopic coexistence of magnetism and supercon- ductivity, and the suppression of the magnetic order parameter below <rs type="tc">T * c</rs> both for the <rs type="material">x = 0.25</rs> sample at <rs type="pressure">ambient pressure</rs> and for the <rs type="material">x = 0.20</rs> sample at P ∼ <rs type="pressure">2 GPa</rs>. Now, we compare the present results with experimental results in other <rs type="class">iron pnictides</rs> and unconventional supercon- ductors. It was revealed by muon spin rotation (µSR) that strongly disordered but static magnetism coexists with su- perconductivity in the narrow range of <rs type="material">0.1 &lt; x &lt; 0.13 on SmFeAsO 1−x F x</rs> with the "<rs type="class">1111</rs>" structure. However,</p>
      <ab type="figureCaption">(Color online) (a) Field-swept 31 P-NMR spectra in <rs type="material">BaFe 2 (As 0.75 P 0.25 ) 2</rs> . The solid black and dashed red arrows indicate the magnetic fields where the 1/T 1 of the paramagnetic and AFM states is measured. (b) Temperature dependence of the averaged internal field H int estimated from the second moment of the observed NMR signals. H int increases below T N but decreases at <rs type="tc">T * c</rs> . The broken line indicates the fitting of the data ranging from <rs type="tc">T * c</rs> to T N to the phenomenological formula of c(T N −T ) β with c = 0.02, T N = 56.2 K, and β = 0.42. The red solid curve is the fit with the GL model in the case of homogeneous coexistence 30, 31 [(M(T )/M 0 ) 2 = A(T N − T ) + B(T − T * c ) with M 0 = 0.35 µ B , A = 2.03 × 10 −2 K −1 , and B = 8.33 × 10 −2 K −1. ]. (c) Temperature dependence of (T 1 T ) −1 measured at the sharp paramagnetic NMR signal (closed squares) and the broad magnetic NMR signal (triangles and circles). (d) and (e) (T 1 T ) −1 measured across the 31 P spectra at (d) T = 20 K (&gt; T * c ) and (e) T = 5 K (&lt; T * c ). The (T 1 T ) −1 over the entire spectrum at 5 K is smaller than that at 20 K, indicative of the occurrence of superconductivity over the entire region of the sample.</ab>
      <p>neither the suppression of the ordered moments below <rs type="tc">T c</rs> nor the SC transition in a magnetic region was observed in <rs type="material">SmFeAsO 1−x F x</rs> . The suppression of the ordered moments below <rs type="tc">T c</rs> , which is observed in <rs type="material">BaFe 2 (As 1−x P x ) 2</rs> , was also reported in <rs type="material">Ba(Fe 1−x Co x ) 2 As 2</rs> by neutron scattering mea- surements and in <rs type="material">Ba 1−x K x Fe 2 As 2</rs> by µSR measurements. The competition between the magnetic and SC order pa- rameters as well as the spatial coexistence are common fea- tures of the "122" compounds. It thus seems that the re- lationship between the magnetic and SC phases is differ- ent between the "1111" and "122" compounds. The spatial coexistence is also realized in heavy-fermion superconduc- tors, whereas the nature of coexistence differs from that in <rs type="material">BaFe 2 (As 1−x P x ) 2</rs> , i.e., magnetism and superconductivity oc- cur at different parts of the Fermi surfaces. For example, it was reported that the spatial coexistence is observed microscopi- cally in <rs type="material">CeCo(In 1−x Cd x )</rs> and <rs type="material">CeRhIn 5</rs> at a certain pres- sure, where T N is higher than <rs type="tc">T c</rs> . In these compounds, the magnetically ordered moments develop below T N ; how- ever, they become constant below <rs type="tc">T c</rs> without further change at low temperatures. This suggests that magnetism and su- perconductivity emerge from different parts of the Fermi sur- faces, thus a single 4 f state could satisfy the coexistence of magnetism and superconductivity. The suppression of the or- dered moments below <rs type="tc">T c</rs> was not observed in the U-based su- perconductor <rs type="material">UPd 2 Al 3</rs> or <rs type="material">UNi 2 Al 3</rs> , where plural 5 f electrons are subdivided into localized and itinerant electrons. This is also the case in ferromagnetic superconductors, such as <rs type="material">UGe 2</rs> , URhGe, and <rs type="material">UCoGe</rs>. In contrast, the suppres- sion of the ordered moments below <rs type="tc">T c</rs> can be well understood by the assumption that the same Fermi surfaces contribute to both magnetic ordering and superconductivity with a compet- itive relationship. In <rs type="material">BaFe 2 (As 1−x P x ) 2</rs> , cylindrical Fermi surfaces, particularly hole Fermi surfaces, are modified to be more three-dimensional, and nesting between hole and elec- tron Fermi surfaces becomes weaker with P substitution, re- sulting in the suppression of the AFM order. It is considered that the nesting vector becomes distributed and the AFM or- der (superconductivity) occurs at stronger (weaker) nesting vectors. In this regard, the competitive relationship between the two phases might have a common aspect with that in <rs type="class">cuprate</rs> superconductors, whose AFM order is induced by the applied strong magnetic field that imposes the vortex lat- tice.</p>
      <p>The competition between superconductivity and AFM or- dering near the phase boundary can be described in terms of a Ginzburg-Landau (GL) theory of coupled order param- eters. The homogeneous part of the free energy is given by where ∆ and M denote the SC and AFM order parameters, respectively. The leading term in the order-parameter compe- tition is characterized by the coefficient γ, which determines the phase diagram and the character of two phase transitions; SC and AFM states coexist homogeneously with two second- order phase lines for 0 &lt; γ &lt; √ u s u m , but two phases compete and are separated by a first-order transition for γ &gt; √ u s u m .</p>
      <p>Our experimental results, indicating the homogeneous coexis- tence and presence of the AFM and SC transitions at different temperatures, conclude that the former (0 &lt; γ &lt; √ u s u m ) con- dition is realized in <rs type="material">BaFe 2 (As 1−x P x ) 2</rs>. According to the recent theoretical studies, an extended s-wave (s ± -wave) state, in which the SC gap changes sign between the hole and elec- tron bands, satisfies the 0 &lt; γ &lt; √ u s u m condition and can co- exist with an incommensurate SDW state over a much wider range of parameters than a conventional s-wave state. In fact, the temperature dependence of M can be fit with the GL expression in the case of homogeneous coexistence, as shown in Figs. with red curves. In this sense, our results are consistent with the s ± -wave state.</p>
      <ab type="figureCaption">(Color online) (a) Field-swept 31 P-NMR spectra in <rs type="material">BaFe 2 (As 0.80 P 0.20 ) 2</rs> at P ∼ <rs type="pressure">2 GPa</rs>. (b) Temperature dependence of the averaged internal field H int estimated from the second moment of the observed NMR signals at ambient pressure (black dots) and at P ∼ <rs type="pressure">2 GPa</rs> (diamonds). H int increases below T N but decreases below T * c at P ∼ <rs type="pressure">2 GPa</rs>. The broken lines indicate the fitting of the data ranging from T * c to T N to the phenomenological formula of c(T N − T ) β with c = 0.04 (0.04), T N = 73 (61.0) K, and β = 0.29 (0.25) for P = 0 (2) GPa. The red curve is the fit with the GL model in the case of homogeneous coexistence 30, 31 [(M(T )/M 0 ) 2 = A(T N − T ) + B(T − T * c ) with M 0 = 0.33 µ B , A = 1.87 × 10 −2 K −1 , and B = 8.74 × 10 −2 K −1 ]. (c) Temperature dependence of (T 1 T ) −1 values measured in µ 0 H = 4.12 T at ambient pressure and in µ 0 H ∼ 2.7 T at P ∼ <rs type="pressure">2 GPa</rs>. veal the spatial coexistence of AFM and SC states, and the direct coupling between the two order parameters. The coex- istence behavior is consistently interpreted by the s ± model. As far as we know, <rs type="class">iron-pnictide</rs> superconductors with the "122" structure are the first examples that magnetic ordered moments are significantly suppressed by the occurrence of su- perconductivity, although such coexistence has been expected from theoretical studies. Our results strongly suggest that antiferromagnetism and superconductivity occur at the same Fermi surfaces and compete with each other.</ab>
    </body>
  </text>
</tei>
