Repository: lfoppiano/SuperMat

# SuperMat 
SuperMat (Superconductors Material) dataset is a manually **linked** **annotated** dataset of superconductors related materials and properties.

## Content
 - Annotated dataset:
    - Superconductors data:
        - [Bibliographic](data/biblio) data references as XML-TEI or JSON (CORD-19) format
        - Sources are referenced in the [Bibliographic](data/biblio) data
        - The annotations are not public due to copyright 
    - Tabular version of the linked annotated entities in the dataset [CSV](data/csv/SuperMat-1.0.csv) (*)
    - Material data for segmenting inorganic material names
 - Annotation guidelines:
    - [Online version](https://supermat.readthedocs.io)

File: data/annotated/batch-1/JPS081113707-CC.superconductors.tei.xml
<?xml version="1.0" encoding="UTF-8"?>
<tei xmlns="http://www.tei-c.org/ns/1.0">
  <teiHeader>
    <fileDesc xml:id="_0">
      <titleStmt>
          <title>Evidence of Inhomogeneous Superconductivity in <rs type="material">FeTe 1-x Se x Thin Film</rs> Using Scotch-Tape Method</title>
      </titleStmt>
      <publicationStmt>
        <publisher>National Institute for Materials Science (NIMS), Tsukuba, Japan</publisher>
        <availability>
          <licence target="http://creativecommons.org/licenses/by/4.0/">
            <p>The Creative Commons Attribution 4.0 International (CC BY 4.0) Licence applies to this document.</p>
          </licence>
        </availability>
      </publicationStmt>
    </fileDesc>
    <encodingDesc>
      <appInfo>
        <application ident="grobid-superconductors" version="0.2.0-SNAPSHOT">
          <ref target="https://github.com/lfoppiano/grobid-superconductors">A machine learning software for extracting materials and their properties from scientific literature.</ref>
        </application>
      </appInfo>
    </encodingDesc>
    <profileDesc>
      <abstract>
          <p>We have fabricated <rs type="material">thin films of FeTe 1-x Se x</rs> using a scotch-tape method. The superconductivities of the thin films are different from each other although these films were fabricated from the same bulk sample. The result clearly presents the inhomogeneous superconductivity in <rs type="material">FeTe 1-x Se x</rs>. The difference comes from inhomogeneity due to the excess Fe concentration. The <rs type="me_method">resistivity</rs> of a thin film with low excess Fe shows good superconductivity with the sharp <rs type="tc">superconducting-transition</rs> width and more isotropic superconductivity.</p>
      </abstract>
    </profileDesc>
  </teiHeader>
  <text xml:lang="en">
    <body>
        <p><rs type="class">Fe-based superconductors</rs> discovered in 2008 have stimulated fundamental discussion on the mechanism of superconductivity. Among the <rs type="class">Fe-based superconductors</rs>, <rs type="class">11 type</rs> compounds have the simplest structure consisting only of superconducting layers. On the other hand, the other <rs type="class">Fe-based superconductors</rs> (<rs type="class">111 type</rs>, <rs type="class">122 type</rs>, <rs type="class">1111 type</rs>, and so on) have a stacking structure with both superconducting layers and block layers. Thus, <rs type="class">11 type</rs> superconductors have been extensively studied in order to understand the mechanism of <rs type="class">Fe-based</rs> superconductivity. The <rs type="class">11 type</rs> superconductor <rs type="material" xml:id="x3-100">FeSe</rs> <rs type="tc">exhibits superconductivity</rs> with <rs type="tc">T c</rs> = <rs corresp="#x3-100" type="tcValue">13K</rs> and its <rs type="tc">T c</rs> reaches <rs type="tcValue" xml:id="x3-113">37K</rs> under high pressure (<rs type="pressure" corresp="#x3-113">4-6 GPa</rs>). The pressure dependence of <rs type="tc">T c</rs> relates to the anion height from the Fe layers , and <rs type="tc">T c</rs> of <rs type="material">FeSe</rs> increases with decreasing anion (Se) height by <rs type="pressure">high pressure</rs>. Thus, <rs type="class">11 type</rs> superconductors have the potential of achieving a high <rs type="tc">T c</rs> . Additionally, <rs type="tc">T c</rs> of <rs type="material" xml:id="x25">K 0.8 Fe 2 Se 2</rs>, composed of K intercalation between FeSe layers, also shows an abrupt increase <rs corresp="#x25" type="tcValue">above 30 K</rs> . For <rs type="material" xml:id="x27">(LiNH 2 ) x Fe 2 Se 2</rs> , the superconductivity exhibits a <rs type="tc">higher T c</rs> of <rs corresp="#x27" type="tcValue">43 K</rs> . With an increase in the c lattice parameter and the separation between Fe-chalcogen layers, <rs type="tc">T c</rs> increases. Therefore, a change of Fe-chalcogen layer has a great impact on superconductivity. Recently, it was reported that a <rs type="material" xml:id="x31">FeSe monolayer synthesized by MBE method</rs> shows <rs type="tc">superconductivity</rs> at <rs corresp="#x31" type="tcValue">53 K</rs> . -GGA (spin-dependent generalized gradient approximation) calculations have predicted that a Dirac-cone state appears in a FeSe monolayer . The Dirac-cone states behind the superconducting state may substantially raise its <rs type="tc">T c</rs> . Furthermore, there are several reports where the <rs type="tc">T c</rs> of superconducting ultrathin films become higher than that of the bulk . Thus, an ultrathin film of <rs type="class">11 type</rs> compounds may show an <rs type="tc">abrupt increase in T c</rs>.</p>
        <p>Recently, it was reported that thin films of the <rs type="class">11 type</rs> superconductor <rs type="material">FeTe 1-x S x</rs> can be fabricated by the scotch-tape method , which is a powerful technique to easily prepare an ultrathin film such as <rs type="material">graphene</rs> . The structure of <rs type="class">11 type</rs> compounds is similar to that of graphite since each layer is connected by van-der-Waals forces. In addition, <rs type="class">11 type</rs> superconductors have no insulating block layer. Thus, the <rs type="class">11 type</rs> superconductors are ideal candidates for the fabrication of a superconducting monolayer film by the scotch-tape method. If we could obtain a monolayer or ultrathin film, it will give us a greater understanding of the superconducting mechanism. Additionally, a property which has not been observed for the bulk yet may appear by the thinning. Thus, we fabricated the thin films and measured the <rs type="me_method">resistivities</rs>.</p>
        <p>Single crystals of <rs type="material">FeTe 0.65 Se 0.35</rs> were synthesized by a self-flux method. Powders of Fe (99.9%), Te (99.999%), and Se (99.9999%) were sealed into evacuated quartz tube with the desired molar ratio. Since the tube often cracks during the cooling, it was sealed into a larger evacuated tube. The doubly-sealed materials were heated at 1100 °C for 20 hours and then cooled about -2 °C /h down to 650 °C followed by furnace cooling. The obtained single crystal was placed on scotch tape, and cleaved several times. The scotch tape with the <rs type="material">FeTe 0.65 Se 0.35</rs> flakes were attached to a silicon substrate with a silicon dioxide layer on the top surface, and pressed to enhance the bonding between the crystals and the substrate by van-der-Waals forces. By this process , thin single crystals were left on the substrate.</p>
        <p>An optical microscope and an atomic force microscope (AFM) were used to investigate the thin films fabricated by the scotch-tape method. We measured the <rs type="me_method">resistivity</rs> of the thin films by four-terminal circuit fabricated using electron-beam lithography. In the process of electron-beam lithography, a resist was first spin-coated onto the substrates. The resist underwent a specially designed electron-beam scan routine in order to write electrode patterns. The irradiated area was removed by a developer, and then the electrode was deposited. The residual resist was finally taken off. By this technique, we prepared the four-terminal electrodes. The width and separation of the terminals are 2 and 3m, respectively.</p>
        <p>show optical microscopic and AFM images of <rs type="material" xml:id="x44">FeTe 0.65 Se 0.35 thin films</rs> fabricated by the scotch-tape method. From the height profile at the line indicated in Fig. 1(d)-(f), we observed that the surfaces of these films are flat, as shown in Figs. 1(g)-(i). These results indicate that a thin film with a flat surface can easily be obtained using the scotch-tape method. The thicknesses of these films were estimated to be 15, 65, and 100 nm, respectively. From the comparison between the optical and AFM images, we found that the colors of the thin films are gradually paled out with decreasing thicknesses.</p>
        <p>The temperature dependence of <rs type="me_method" xml:id="x8-157">resistivities</rs> of these films with thicknesses of 15, 65, 100 nm, and the bulk are different from each other, as shown in Fig. 2. The same <rs type="tc">onset superconducting transition temperature</rs> <rs type="tc">T c</rs> on of <rs corresp="#x44,#x8-157" type="tcValue">15.0 K</rs> is observed for 65, 100 nm, and the bulk. However, the thin film with 15nm thickness does not show a <rs type="tc">superconducting transition</rs>. The transition widths (T c ) are T c = 4.6 K for 65 nm, T c = 1.0 K for 100 nm, and T c = 6.5 K for the bulk, respectively. The thin film with 100 nm thickness clearly shows a <rs type="tc">sharper superconducting transition</rs> than other films and the bulk. These results clearly show the inhomogeneous superconductivity in <rs type="material">FeTe 1-x Se x</rs> although these films were extracted from the same bulk sample.</p>
        <p>Furthermore, the normal-state resistivities above <rs type="tc">T c</rs> show not only metallic properties but also semiconductivity. The normal-state resistivities for 65 and 100 nm slowly decreases with decreasing temperature while that for 15 nm and the bulk increases, as shown in Fig. 2(b). The <rs type="tc">broadening superconducting transition</rs> and the change from metallic to semiconducting behavior of each film are similar to the change of <rs type="material">Fe 1+d Te 1-x Se x</rs> with increasing excess Fe composition . Therefore, the increase of the <rs type="me_method">resistivity</rs> corresponds to weak charge carrier localization due to the excess Fe, which results in the broadening of <rs type="tc">superconducting transition</rs> for 65 nm and the bulk. The existence of the excess Fe makes the crystal inhomogeneous. Thus, the result for 100 nm, which shows metallic <rs type="me_method">resistivity</rs> with <rs type="tc">sharpest T c</rs> , suggests that a homogeneous crystal with low excess Fe, originally part of the bulk, is cleaved and remains on the surface of the substrate incidentally. This indicates that a homogeneous crystal with low excess Fe can be obtained using the scotch-tape method and shows ideal superconductivity. On the other hand, the result for 65nm implies that a part of the crystal with some excess Fe remains on the substrate and its superconductivity is inhibited by the excess Fe. For 15nm, a part of the crystal with a large excess of Fe remains and the superconductivity is completely suppressed and changes from metallic character to semiconductivity. Additionally, we determined the upper critical field H c2 (T) curves of the thin film with 100 nm thickness for H/c axis and the H/ab plane from the temperature dependence of the <rs type="me_method">resistivity</rs> under a magnetic field. The temperature dependence of the <rs type="me_method">resistivity</rs> under a magnetic field is summarized in Fig. 3 for (a) the H/c axis and (b) H/ab plane. The temperature at which the <rs type="me_method">resistivity</rs> reached zero was systematically suppressed with increasing magnetic field. We estimated H c2 (T) from the criterion of 90% of normal-state <rs type="me_method">resistivity</rs>. From the comparison of H c2 (T) for the thin film with bulk, H c2 (T) curves of the thin film shift toward higher field than those of bulk. Moreover, we calculated the H c2 ab (0) and H c2 c (0) using the data from 0 to 7T and Werthamer-Helfand-Hohenberg (WHH) theory : H c2 ab (0) = 134.3 T and H c2 c (0) = 90.6 T for the thin film, and H c2 ab (0) = 87.9 T and H c2 c (0) = 39.2 T for the bulk. We also estimated the irreversibility field from the criterion of 10% of normal-state <rs type="me_method">resistivity</rs>, as shown in Fig 3(d): H irr ab (0) = 102.6 T and H irr c (0) = 45.6 T for the film, and H irr ab (0) = 53.9 T and H irr c (0) = 27.7 T for the bulk. The H irr for the film are much larger than that of the bulk and the previous reports . The anisotropy coefficients  determined from  = H c2 ab (0)/ H c2 c (0) were estimated to be 1.5 for the thin film and 2.2 for the bulk, respectively. The anisotropy coefficient  of the thin film shows more isotropic behavior than that of the bulk. We found that the film with the lowest T c exhibits more isotropic , high H c2 and H irr . In previous reports, the bulk sample with low excess Fe shows low T c than high excess Fe . Excess Fe induces the broadening T c , worse superconducting properties, and more anisotropic behavior than ideal <rs type="material">FeTe 1-x Se x</rs> . Therefore, our results indicate that ideal <rs type="material">FeTe 1-x Se x</rs> bulk should exhibit high superconducting performance with isotropic superconductivity and has an advantage to application.</p>
        <p>We have fabricated <rs type="material">thin films of FeTe 0.65 Se 0.35</rs> using the scotch-tape method, and measured the <rs type="me_method">resistivities</rs> of the thin films and the bulk sample. The different superconductivities in the thin films and the bulk were observed in spite of the films extracted from same bulk. The result clearly shows <rs type="material">FeTe 1-x Se x crystal</rs> is inhomogeneous by location. The inhomogeneity comes from the excess Fe concentration by location. The <rs type="me_method">resistivity</rs> of a thin film with low excess Fe shows that the excess Fe induces the lowest T c , high H c2 and H irr .</p>
        <ab type="figureCaption">(a)-(c) Optical images of <rs type="material">FeTe 0.65 Se 0.35 thin film</rs> fabricated by the scotch-tape method corresponding to the thickness of (a) 15 nm, (b) 65nm, and (c) 100 nm, respectively. (d)-(f) AFM images scanning the thin films in (a)-(c). (g)-(i) The height profile of these films corresponding to the lines in (d)-(f).</ab>
        <ab type="figureCaption">Temperature dependence of <rs type="me_method">resistivity</rs> of the thin films with thickness of 15, 65, 100 nm, and the bulk for (a) 5-20 K and (b) 5-300 K. Filled circles, triangles, squares, and open circles correspond to the <rs type="me_method">resistivity</rs> of the thin film with 15, 65, 100 nm, and the bulk, respectively.</ab>
        <ab type="figureCaption">The temperature dependence of the <rs type="me_method">resistivity</rs> of 100nm thickness from 0 to 7 T along (a) the H/c axis and (b) H/ab plane. (c) The H c2 (T) curves of the thin film and the bulk sample for the H/c axis and the H/ab plane. The values of H c2 (T) are determined by criterion of 90% of normal-state resistivity. Circles and triangles correspond to the H c2 (T) of the thin film and the bulk,</ab>
    </body>
  </text>
</tei>

File: data/annotated/batch-1/L088167005-CC.superconductors.tei.xml
<tei xmlns="http://www.tei-c.org/ns/1.0">
    <teiHeader>
        <fileDesc xml:id="_1" />
        <encodingDesc/>
    </teiHeader>
    <text xml:lang="en">
		<p>Magnetoresistance of <material>Untwinned YBa 2 Cu 3 O y Single Crystals</material> in a Wide Range of Doping: Anomalous Hole-Doping Dependence of the Coherence Length</p>
		<p>Magnetoresistance (MR) in the a-axis <me_method>resistivity</me_method> of <material>untwinned YBa2Cu3Oy single crystals</material> is measured for a wide range of doping (<material>y = 6.45 − 7.0</material>). The y-dependence of the in-plane coherence length ξ ab estimated from the fluctuation magnetoconductance indicates that the superconductivity is anomalously weakened in the 60-K phase; this gives evidence, together with the Hall coefficient and the a-axis thermopower data that suggest the hole doping to be 12% for y ≃ 6.65, that the origin of the 60-K plateau is the 1/8 anomaly. At high temperatures, the normal-state MR data show signatures of the Zeeman effect on the pseudogap in underdoped samples.</p>
		<p>PACS numbers: 74.25.Fy, 74.40.+k, 74.62.Dh, 74.72.Bk Magnetoresistance (MR) is a useful tool to study the electron transport in metals, though its origin can be complicated. One can infer, for example, the significance of the spin-dependent mechanisms through the longitudinal MR, and the fluctuation magnetoconductivity (FMC) observed above <tc>T c</tc> of a superconductor can be used to estimate the coherence length. In high-T c <class>cuprates</class>, the normal-state orbital MR is known to violate the Kohler&#x27;s rule and to show an unusual temperature dependence, ∼ (aT 2 + b) −2 , which indicates that an unusual situation for the charge transport, possibly a scatteringtime separation , is realized. Also, it has been discussed that a sizable FMC survives to much above <tc>T c</tc> in <class>cuprates</class> , even twice as high as <tc>T c</tc> in <material>optimallydoped La 2−x Sr x CuO 4 (LSCO)</material> . Such unusual MR behavior naturally calls for detailed doping-dependence studies of the MR to better understand the charge transport in <class>cuprates</class>; however, there have been only a few reports on the hole-doping dependence of the MR behavior , and the key issues such as the evolution of the role of spins or the evolution of the fluctuation contributions are not really understood yet.</p>
		<p>In this Letter, we report the MR measurements of <material id="8">untwinned YBa 2 Cu 3 O y (YBCO) single crystals</material> in a wide range of doping, from heavily underdoped (<tc>T c</tc> =<tcValue ptr="#8">20 K</tcValue>) to slightly overdoped regions. Since <material>YBCO</material> contains Cu-O chains which can carry the electric current along the baxis, we <me_method>measure the magnetic-field dependence</me_method> of the a-axis <me_method>resistivity</me_method> ρ a and pay particular attention to sorting out the genuine MR behavior of the CuO 2 planes with a careful analysis involving also the b-axis <me_method>resistivity</me_method> ρ b and the Hall <me_method>resistivity</me_method> ρ H . Based on the magnetoconductivity of the CuO 2 planes obtained after the analysis, we discuss both the normal-state magnetoconductivity at high temperatures and the FMC at lower temperatures. Most notably, the FMC is found to show a non-monotonic evolution with y and its y-dependence suggests that the superconductivity is anomalously weakened in the &quot;60-K phase&quot; of <material>YBCO</material>; in combination with other in-plane transport properties which suggest that the hole doping is actually 1/8 at y ≃ 6.65, the present data give evidence for the 1/8-anomaly origin of the 60-K plateau.</p>
		<p>The <material>YBCO single crystals</material> are grown in <material>Y 2 O 3</material> crucibles by a conventional flux method , and are carefully detwinned and annealed (see Ref. for details); the crystals reported here are in the range of y = 6.45 − 7.0 (the error in y is ±0.02). The MR measurements are done using an ac four-probe method under sweeping magnetic fields of ±10 T or ±14 T. Both the transverse (magnetic field H is perpendicular to the ab planes) and the longitudinal (H is parallel to the current I) MR are measured. The temperature is stabilized within ∼1 mK during the MR measurements by a home-build temperature regulation system employing both the Cernox resistance sensor and a capacitance sensor. Other details of the measurements of ρ a , ρ b , and ρ H are described in Ref. .</p>
		<p>∆ρ a (µΩ cm) 100 K 105 K 110 K 120 K 150 K 200 K 300 K (b) y = 7.00 0 100 200 300 0 400 800 ρ a (µΩ cm) YBa 2 Cu 3 O y y = 6.95 6.65 6.85 6.80 6.75 6.70 6.50 7.00 6.45 (a) T (K) 0 20 40 60 80 100 0.0 0.1 0.2 0.3 0.4 ∆ρ a (µΩ cm) 100 K 105 K 110 K 120 K 150 K 200 K 300 K y = 7.00 (c) H 2 (T 2 ) H 2 (T 2 ) ∆ρ a (µΩ cm) (T c = 35 K) (T c = 92 K) 50 K 55 K 60 K 70 K 150 K y = 6.50 (d) 6.55 6.60</p>
		<p>(a) ρa(T ) data for all the y values studied. (b) Raw data of the transverse MR for y=7.0 at selected temperatures. (c) ∆ρa vs H 2 plots of the data in panel (b). (d) Transverse MR for y = 6.50 at selected temperatures; the dashed line is the linear fit to the low-field part of the data.</p>
		<p>T -dependences of the transverse (•) and longitudinal (•) MR for most of the hole concentrations studied. Figure 1(a) shows the ρ a (T ) data for the series of our untwinned crystals. An unusual overlapping of the ρ a (T ) data for the &quot;60-K phase&quot; samples, which is clear in (a), has been discussed in Ref. . shows examples of the raw MR (∆ρ a ) data for y=7.0. All the data plotted in show the ordinary H 2 dependence, which becomes clear in the plot of ∆ρ a vs H 2 []. In the underdoped samples, however, we observed that the MR starts to become concave downward (or tends to saturate) in the ∆ρ a vs H 2 plot upon approaching <tc>T c</tc> , as shown in (d) for <material id="15">y=6.50</material> (<tc>T c</tc> =<tcValue ptr="#15">35 K</tcValue>). Such H-dependence is most likely caused by a decrease in the characteristic magnetic-field scale to suppress superconducting fluctuations, and some vortex fluctuations in the pseudogap state are possibly involved in this anomaly. In any case, when this anomalous H-dependence is observed near <tc>T c</tc> , the MR data cannot be discussed on the same ground as those at higher temperatures, and therefore we do not include the MR data for temperatures very close to <tc>T c</tc> in the discussions afterwards. However, as long as the temperature is not very close to <tc>T c</tc> , the low-field part of ∆ρ a can reasonably be fitted with H 2 [as shown for the 50-K data in ] and for such data we determine the &quot;magnitude&quot; of MR from the low-field slope of the ∆ρ a vs H 2 plot. shows the summary of the transverse and longitudinal MR ([∆ρ a /ρ a ] ⊥ and [∆ρ a /ρ a ] / , respectively) for the whole doping range. In , one may notice that the longitudinal MR rapidly diminishes with increasing temperature in highly-doped samples (<material>y=6.95 and 7.0</material>), while it remains noticeable up to 270 K in the underdoped samples. While the low-temperature growth of the longitudinal MR is likely to originate from the Zeeman term in the FMC, its behavior in the high-temperature region is expected to reflect the properties of the normal-</p>
		<p>y-dependence of the longitudinal MR at high temperatures where fluctuation contribution is negligible. state. depicts the y dependence of [∆ρ a /ρ a ] / at high temperatures, where it is clear that there is a crossover near <material>y=6.8</material> above which the longitudinal MR is diminished.</p>
		<p>Since the longitudinal MR in <class>cuprates</class> mostly measures the Zeeman effect on the spin terms, the observed crossover in [∆ρ a /ρ a ] / near <material>y=6.8</material> is likely to be a manifestation of the Zeeman effect on the pseudogap which opens in the normal state of underdoped samples. Remember that the pseudogap is accompanied by a spin gap , which reduces the magnetic scattering rate; since the magnetic scatterings are recovered when the spin gap is suppressed by the Zeeman effect, a measurable longitudinal MR is actually expected in the pseudogap state.</p>
		<p>From the data of [∆ρ a /ρ a ] ⊥ and [∆ρ a /ρ a ] / , we can deduce the orbital magnetoconductivity of the CuO 2 planes, although the correct procedure is not simple for an anisotropic system. For an isotropic system, the MR (up to terms in B 2 ) is written as ∆ρ/ρ = −∆σ/σ − (σ xy /σ) 2 , where σ is the conductivity and σ xy is the Hall conductivity . This formula can be generalized to an anisotropic system as ∆ρ a /ρ a = −∆σ a /σ a − σ 2 xy /(σ a σ b ); note here that in an anisotropic system σ xy and ρ H are related (up to terms in B) by σ xy = ρ H /(ρ a ρ b ) . Therefore, to obtain the correct magnetoconductivity from the MR data of an anisotropic system, one should use the formula ∆σ a /σ a = −∆ρ a /ρ a − ρ 2 H /(ρ a ρ b ). This means one needs to measure not only the a-axis transport but also ρ b and ρ H . To the best of our knowledge, this correct formula has never been used for the analyses of the magnetoconductivity in <class>cuprates</class>, even though ∆ρ a /ρ a and ρ 2 H /(ρ a ρ b ) can become the same order at high temperatures. To obtain the orbital magnetoconductivity for our samples, we calculate both the transverse and the longitudinal magnetoconductivity by using the correct formula and take the difference. The data of ρ b and ρ H used in the analysis are shown elsewhere . show examples of the orbital magnetoconductivity data thus obtained. In the analysis of these data, we follow the recent trend to interpret</p>
		<p>T -dependences of the orbital magnetoconductivity for (a) y = 6.70, (b) 6.60, and (c) 6.50. The solid lines are the fits of the high-temperature region to the normal-state contribution (aT 2 + b) −2 . The parameters a and b are shown in panel (d). The dashed lines in (a)-(c) are the fits of the data to the additional Aslamazov-Larkin orbital term. the high-temperature part to come from the normal-state contribution [which is expressed as (aT 2 + b) −2 ] rather than the Maki-Thompson orbital FMC . The solid lines in Figs. 4(a)-(c) are the fits of the data to the normal-state contribution. The data at high temperatures are actually very well fitted with the (aT 2 + b) −2 dependence. The offset b is zero for y of down to 6.60, but becomes non-zero for smaller y, which corresponds well to the behavior of the ρ a (T ) data where a noticeable residual <me_method>resistivity</me_method> becomes apparent for <me_method>y &lt; 6.60</me_method> []; this seems to give additional support to the validity of this analysis. The y-dependence of the fitting parameters are summarized in . We note that the magneto-resistance is not as well fitted with (aT 2 + b) −2 as the magneto-conductance, which implies the necessity of the correct calculation for ∆σ a /σ a . We can estimate the FMC by subtracting the normal-state contribution (determined from the hightemperature data) from the total magnetoconductivity. (a) depicts the evolution of the FMC in the (T − T c )/T c vs y plane using a color scale. It becomes clear in that, in addition to the general growth of the FMC with decreasing y, there is an enhancement in the FMC near <material>y=6.7</material>, which corresponds to the 60-K phase of <material>YBCO</material>; this means that the superconducting fluctuations are more easily suppressed with magnetic field and thus the characteristic field scale for <tc>superconductivity</tc> is reduced near <material>y=6.7</material>.</p>
		<p>This situation can be more quantitatively analyzed by fitting the FMC data to the Aslamazov-Larkin orbital (ALO) term ; the dashed lines in -(c) are the fits of the lower-temperature data to the normal-</p>
		<p>(a) Evolution of the fluctuation magnetoconductivity in the (T −Tc)/Tc vs y plane. (b) y-dependence of ξ ab obtained from the ALO fits. (c) Mean-field Hc2 calculated from ξ ab . state contribution plus the ALO term. In determining the dashed lines, there are two fitting parameters, the in-plane and c-axis coherence lengths, ξ ab and ξ c . (<tc>T c</tc> is set to the zero-resistance <tc>T c</tc> .) Since the fits become insensitive to ξ c for y &lt; 6.9 where ξ c 1Å, for underdoped samples we fix ξ c to be near 1Å and only change ξ ab in the fits. Although not many data points are available for fitting for each composition, we can determine ξ ab with roughly 20% error from the ALO fits. (b) shows the y-dependence of ξ ab obtained from the ALO fits. The general trend is that ξ ab increases with decreasing hole doping, which is natural because the mean-field upper critical field at zero temperature, H MF c2 [= Φ 0 /(2πξ 2 ab )], is expected to be reduced as <tc>T c</tc> goes down. However, for <material>y ≃ 6.7</material> there is a marked anomaly that ξ ab deviates upwardly from the general trend, which corresponds to a suppression of H MF c2 in the 60-K phase []. This is in accord with the trend already apparent in . We note that this implication on the upper critical field is actually corroborated by the behavior of the resistive transition in 16 T, where the 60-K-phase samples show a marked broadening compared to other compositions, as demonstrated in . Therefore, both ξ ab and the resistive transition appear to indicate that the <tc>superconductivity</tc> is anomalously weak to the applied magnetic field in the region near y=6.7.</p>
		<p>It is worthwhile to note that the present data are useful for elucidating the origin of the 60-K plateau. Remember that the 60-K plateau is just a plateau and is not a dip in <tc>T c</tc>, and there has been no clear evidence that the superconductivity is weakened in the plateau; it should therefore be recognized that our result for H c2 gives evidence that the superconductivity is actually weakened</p>
		<p>(a) ρa(T ) data for <tc>y=6.45, 6.70, and 7.00</tc> in zerofield (thin lines) and in 16 T (thick lines). (b, c) Plots of RH (T )e/V0 and Sa(T ), respectively, for 60-K <material>YBCO</material> and <material>LSCO</material> at <material>x=0.12</material>. in the plateau. Since the weakening of the superconductivity is the fundamental feature of the 1/8 anomaly in the <class>La-based cuprates</class>, the present result clearly speaks for the 1/8-anomaly origin of the 60-K plateau. Furthermore, comparisons of the Hall coefficient R H and aaxis thermopower S a of 60-K YBCO to those of <material>LSCO</material> at <material>x=0.12</material> strongly suggest that the hole doping is in fact 1/8 for <material>y ≃ 6.65</material>; Figs. 6(b) and 6(c) show such comparisons in R H (T )e/V 0 (V 0 is the volume per Cu in the plane) and S a (T ), which demonstrate that <material>LSCO</material> at <material>x=0.12</material> and <material>YBCO</material> at <material>y ≃ 6.65</material> show quite similar values near room temperature, and these parameters have been proposed to be good indicators of the hole doping in <class>cuprates</class> . Therefore, it appears that in the 60-K plateau the hole doping is actually ∼1/8 and the superconductivity is weakened, which together mean that the 60-K plateau is a manifestation of the 1/8 anomaly. It is useful to note that a reasonably good case for the connection between the plateau and the 1/8 anomaly was made previously in a complementary way, using Ca doping . It should however be noted that static charge stripes (a sort of charge density wave that localizes the carriers) do not appear to be the fundamental &quot;cause&quot; of the weakening of the superconductivity in <material>YBCO</material>, since there is no evidence for static stripes in <material>YBCO</material>. It is of course possible that the impact of the stripes at the 1/8 doping varies depending on the level of dynamics of the stripes in various <class>cuprate</class> systems. A more interesting possibility is that a proximity to a quantum critical point (QCP) is the more fundamental cause of the 1/8 anomaly: Recently, Aeppli et al. reported that the magnetic response of the <material>Nd-free LSCO</material> (where there is also no evidence for static charge stripes) bears a signature of the quantum criticality. In our data, fluctuations seem to be enhanced near <material>y=6.7</material> while the <tc>superconductivity is suppressed</tc>, which might also be an indication of a proximity to a QCP; if so, this particular QCP <tc>suppresses superconductivity</tc> through enhanced fluctuations, rather than creates superconductivity.</p>
		<p>Lastly, we note the implication of the overall evolution of ξ ab . In <class>cuprates</class>, the pseudogap causes the energy gap ∆ to grow upon underdoping , and thus there is no proportionality between ∆ and <tc>T c</tc> . It is therefore not obvious whether ξ ab should follow the behavior of ∆ or that of <tc>T c</tc> . This is a rather fundamental problem in the pseudogap physics , but experimental data have been lacking. The complicated y dependence of ξ ab indicates that neither ∆ nor <tc>T c</tc> are solely decisive and that an elaborate theory is necessary to describe ξ ab .</p>
		<p>We thank A. N. Lavrov, K. Levin, and N. P. Ong for helpful discussions, S. Komiya for providing LSCO crystals, and Y. Abe for technical assistance.</p>
	</text>
</tei>
