Repository: lfoppiano/SuperMat

# SuperMat 
SuperMat (Superconductors Material) dataset is a manually **linked** **annotated** dataset of superconductors related materials and properties.

## Content
 - Annotated dataset:
    - Superconductors data:
        - [Bibliographic](data/biblio) data references as XML-TEI or JSON (CORD-19) format
        - Sources are referenced in the [Bibliographic](data/biblio) data
        - The annotations are not public due to copyright 
    - Tabular version of the linked annotated entities in the dataset [CSV](data/csv/SuperMat-1.0.csv) (*)
    - Material data for segmenting inorganic material names
 - Annotation guidelines:
    - [Online version](https://supermat.readthedocs.io)

File: data/annotated/batch-1/L088207003-CC.superconductors.tei.xml
<tei xmlns="http://www.tei-c.org/ns/1.0">
    <teiHeader>
        <fileDesc xml:id="_1" />
        <encodingDesc/>
    </teiHeader>
    <text xml:lang="en">
		<p>Evidence for a Nodeless Gap from the Superfluid Density of Optimally <material>Doped Pr 1.855 Ce 0.145 CuO 4−y Films</material></p>
		<p>We present measurements of the ab-plane magnetic penetration depth, λ(T ), in five optimally <material id="2">doped Pr1.855Ce0.145CuO4−y films</material> for 1.6 K ≤ T ≤ <tc>Tc</tc> ∼ <tcValue ptr="#2">24 K</tcValue>. Low <me_method>resistivities</me_method>, high superfluid densities ns(T ) ∝ λ −2 (T ), high <tc>Tc</tc>&#x27;s, and small transition widths are reproducible and indicative of excellent film quality. For all five films, λ −2 (T )/λ −2 (0) at low T is well fitted by an exponential temperature dependence with a gap, ∆min, of 0.85 kBTc. This behavior is consistent with a nodeless gap and is incompatible with d -wave superconductivity.</p>
		<p>PACS numbers: 74.25.Fy, 74.76.Bz, 74.72.Jt</p>
		<p>It is widely accepted that pairing symmetry in the hole-doped <class>cuprates</class> is predominantly d x 2 −y 2 , at least near optimal doping where most phase-sensitive measurements have been made . Essentially all other experimental results agree with this view. The developing situation in the electron-doped <class>cuprates</class> is not so clear. While recent phase-sensitive measurements on optimally doped <material>Nd 1.85 Ce 0.15 CuO 4−y (NCCO)</material> and <material>Pr 1.85 Ce 0.15 CuO 4−y (PCCO) films</material> are consistent with a d x 2 −y 2 energy gap , there is substantial evidence for a nodeless gap. The penetration depth, λ(T ), measured by Alff et al. via field modulation of Josephson junctions fabricated in the ab-plane of optimally doped <material>PCCO films</material> is exponentially flat at low T , suggesting a gapped superconducting state. The zero-bias peak seen in tunnelling data from hole-doped <class>cuprates</class> -associated with Andreev bound states of a dwave order parameter -is absent from tunnel junctions in <material>NCCO</material>, suggesting s-wave superconductivity. In light of persuasive evidence for d x 2 −y 2 superconductivity from phase-sensitive and angle resolved photoemission spectroscopy measurements on electron-doped samples, one might suspect some problem with measurements on in-plane tunnel junctions, or with the films themselves. This suspicion may be strengthened by reports of quadratic behavior of λ(T ) − λ(0) at low T in optimally doped <material>PCCO crystals</material> . Thus the importance of penetration depth measurements that confirm the findings of Alff et al. and demonstrate high sample quality and sample-to-sample reproducibility.</p>
		<p>We present measurements of the ab-plane superfluid density, n s (T ) ∝ λ −2 (T ), in five optimally doped <material>Pr 1.855 Ce 0.145 CuO 4−y films</material>. λ −2 (T ) at low T in hole-doped <class>cuprates</class> is consistently linear or quadratic in temperature. Theory has not found a scenario in which behavior flatter than T 2 is predicted for d x 2 −y 2 superconductors . On the other hand, λ −2 (T ) in gapped -e.g., s-wave -superconductors is exponentially flat at low temperatures. As shown below, λ −2 (T ) in our optimally doped <material>PCCO films</material> is exponential in ∆ min /T , with the same value of the minimum gap, ∆ min = 0.85 ± 0.05 k B T c.</p>
		<p>Our films were prepared by molecular-beam epitaxy on 12.7 mm × 12.7 mm × 0.35 mm SrTiO 3 substrates as detailed elsewhere . Ce content, x, is measured using inductively coupled plasma spectroscopy and is known to better than ±0.005. Films are highly oriented with their c-axes perpendicular to the substrate. summarizes film properties. Thicknesses vary from 750Å to 1250Å, and one film (P6) was grown on a 250Å buffer layer of insulating <material id="10">Pr 2 CuO 4</material> . ab-plane <me_method>resistivities</me_method>, ρ(T ) , are reproducible to ±15%. <tc>T c</tc> = <tcValue ptr="#10">23.7 ± 0.5 K</tcValue> and transition width, ∆T c = 0.9 ± 0.2 K meet or exceed values reported for nominally identical crystals . As noted previously , residual <me_method>resistivities</me_method> of <material>PCCO films</material> are smaller than those of <material>PCCO crystals</material> . Curvature in λ(T ) − λ(0) varies by more than a factor of two from crystal to crystal . These comparisons suggest that film quality is superior to crystal quality at this time. ρ(T ) in our films at 40 K is a factor of two lower than that of high-quality, comparably <material>doped crystals of La 2−x Sr x CuO 4 (LSCO)</material> , the hole-doped cousin of <material>PCCO</material>. λ(0) = 1800 ± 300Å in our films matches the lowest value, 1930Å, reported in <material>LSCO</material> near optimal doping , and it is only slightly larger than the a-axis penetration depth, 1600Å, in <material>YBCO</material>. We therefore conclude that our films have very little disorder.</p>
		<p>We measure λ −2 (T ) with a low frequency two-coil mutual inductance technique described in detail elsewhere . A film is centered between two small coils, and a current at about 50 kHz in one coil induces eddy currents in the film. Currents are approximately uniform through the film thickness. Data have been measured to be independent of frequency for 10 kHz ≤ f ≤ 100 kHz. Magnetic fields from the primary coil and the film are measured as a voltage across the secondary coil. We have checked that the typical excitation field (100 µTesla ⊥ to film) is too small to create vortices in the film. Because the coils are much smaller than the film, the applied field is concentrated near the film&#x27;s center and demagnetizing effects at the film perimeter are irrelevant. All data presented here are in the linear response regime.</p>
		<p>Because film thicknesses, d, are less than λ, it is the sheet conductivity σ(ω, T )d = σ 1 (ω, T )d − iσ 2 (ω, T )d that is measured, with an estimated accuracy of 5%. λ −2 (T ) is obtained from σ 2 : λ −2 (T ) ≡ µ 0 ωσ 2 (T ), where µ 0 is the magnetic permeability of vacuum, and accuracy is limited by 5% uncertainty in d. The temperature dependence of λ −2 (T )/λ −2 (0) is unaffected by uncertainty in d. The origin of 0.2% &quot;wiggles&quot; in λ −2 (T ) at low temperatures is uncertain, but we know that at least some of the effect arises from slow drift in amplifier gain.</p>
		<p><tc>T c</tc> and ∆T c ) are defined to be the position and full-width of the fluctuation peak in σ 1 (T ) measured at 50 kHz . <tc>T c</tc> from <me_method>resistivity</me_method> and penetration depth measurements ) are identical. Structure in σ 1 (T ) is due to slight variation in <tc>T c</tc> through the film thickness. Our measurement technique reveals transitions in all layers of the sample, so ∆T c ≈ 1 K indicates excellent film homogeneity. displays λ −2 (T ) in all five films (thick solid lines). The spread in λ −2 (0) is larger than expected from uncertainty in d . Slight upward curvature in λ −2 near <tc>T c</tc> is reproducible. Most importantly, the flatness of the low-temperature data is highly reproducible.</p>
		<p>To determine the behavior of λ −2 (T ) at low temperatures, we fit the first ∼ 5% drop in λ −2 (T )/λ −2 (0) to with t ≡ T /T c . D is roughly the minimum gap value, ∆ min , normalized to <tc>T c</tc> and is fixed at 0.85 for all films to emphasize sample-to-sample reproducibility. C ∞ and λ −2 (0) (are adjusted for each film to yield the fits (dotted curves) in . The exponential curves in are not best fits, but their χ 2 values lie within the estimated experimental noise of ±0.2% (error bars in . The worst fits are improved by a factor of two by adjusting D by 10%. We note that a more thorough analysis finds that the peak in the density of states is near 2.2 k B T c in <material>optimally doped PCCO</material> . For comparison, quadratic and cubic fits of the form x ] with x = 2 or 3, were also performed. They are shown for film P2 in . For all films, the best quadratic fits are visibly poorer than cubic or exponential fits. χ 2 values for quadratic fits are typically twice as large as for exponential fits. We note that cubic fits possess the smallest χ 2 values, leaving open the possibility that the superconducting density of states increases as energy cubed at low energies rather than being fully gapped . No d -wave theory predicts such behavior. displays λ −2 (T ) from 0 K to T c along with low-T exponential fits from and low-T quadratic and cubic fits extrapolated to higher temperatures. Exponential fits are cut off at 8 K, since the temperature dependence of the gap is neglected in the low-T expression, Eq. (1). We have already demonstrated that low-T quadratic fits are unacceptably poor. Even if one believes that the low-temperature data are quadratic in T , there is no sign of a crossover to linear behavior , and the extrapolated low-T quadratics go to zero well above <tc>T c</tc> , so the curvature is too weak to be compatible with a dirty d -wave interpretation . We note that previous observations of quadratic behavior in λ(T ) do not find a crossover from quadratic to linear, weakening their support for d -wave superconductivity.</p>
		<p>In conclusion, we have presented high-precision measurements of λ −2 (T ) in five <material>optimally doped PCCO films</material>. Resistivities, <tc>T c</tc> &#x27;s, transition widths, and superfluid densities are reproducible and indicative of superior film quality. In every film, λ −2 (T ) at low temperatures is flatter than T 2 and is well fitted by an exponential temperature dependence with the same minimum gap value of 0.85 k B <tc>T c</tc> , indicating a nodeless gap in <material>optimally doped PCCO</material>.</p>
		<p>ab-plane <me_method>resistivities</me_method>, ρ(T ), of five <material>optimally doped PCCO films</material>. Inset displays transition region for a typical film, P2. σ1(T ) at 50 kHz for five <material>optimally doped PCCO films</material>. <tc>Tc</tc> and ∆Tc are the temperature and full-width of the fluctuation peak in σ1. For comparison, σ2(T ) is shown for film P3. C ∞ e -0.85 / t FIG. 3. λ −2 (T ) (thick lines) for the ab-plane of five <material>optimally doped PCCO films</material>. Successive curves are offset by 10 µm −2 for clarity. Thin solid (dashed) lines are extrapolations of the best cubic (quadratic) fits to low-T data. Dotted curves are exponential fits to low-T data, and t ≡ T /Tc. See Fig. 4 and text for explanation of low-T fits. First ∼ 5% drop in λ −2 (T )/λ −2 (0) for five <material>optimally doped PCCO films</material>. Successive curves are offset by 0.02 for clarity. Dotted curves are fits to this data of 1 − C∞e −D/t , with t ≡ T /Tc and D = 0.85. The fits lie within the experimental noise of 0.2%, represented by error bars. The thin solid (dashed) line is a cubic (quadratic) fit, described in the text. Best-fit quadratics lie outside the experimental noise and are therefore unacceptable. TABLE I. <material>PCCO film</material> properties. d is film thickness.</p>
		<p>Tc and ∆Tc are the temperature and full-width of the fluctuation peak in σ1(T ). Uncertainty in d and λ −2 (0) are estimated to be ±5%. ρ(30 K) is the ab-plane resistivity just above Tc. C∞ is a fit parameter from Eq. (1). where N = number of data points, is a measure of exponential fit quality; χ 2 from T 2 fits are in every case poorer.</p>
		<p>Film d [Å] Tc [K] ∆Tc [K] λ(0) [Å] ρ(30 K) [µΩ cm] C∞ χ 2 [×10 −6 ] P2 750 23.2 0.7 2100 21 0.68 2.56 P3 1000 24.2 1.0 1800 19 0.93 3.69 P4 1250 23.9 0.7 1800 18 0.78 2.30 P5 750 23.2 1.1 2200 23 0.79 4.86 P6 750 23.6 0.8 1500 26 0.69 3.22</p>
	</text>
</tei>

File: data/annotated/batch-1/L088207005-CC.superconductors.tei.xml
<tei xmlns="http://www.tei-c.org/ns/1.0">
    <teiHeader>
        <fileDesc xml:id="_1" />
        <encodingDesc/>
    </teiHeader>
    <text xml:lang="en">
		<p>Evidence for a Transition in the Pairing Symmetry of the Electron-Doped <class>Cuprates</class></p>
		<p>We present measurements of the magnetic penetration depth, λ −2 (T ), in <material>Pr2−xCexCuO4−y</material> and <material>La2−xCexCuO4−y films</material> at three Ce doping levels, x, near optimal. Optimal and overdoped films are qualitatively and quantitatively different from underdoped films. For example, λ −2 (0) decreases rapidly with underdoping but is roughly constant above optimal doping. Also, λ −2 (T ) at low T is exponential at optimal and overdoping but is quadratic at underdoping. In light of other studies that suggest both d -and s-wave pairing symmetry in nominally optimally doped samples, our results are evidence for a transition from d -to s-wave pairing near optimal doping.</p>
		<p>PACS numbers: 74.25.Fy, 74.76.Bz, 74.72.Jt</p>
		<p>A variety of experiments have demonstrated that hole-doped <class>cuprates</class> possess a predominantly d x 2 −y 2 gap . In contrast, there is no consensus concerning order parameter symmetry in electron-doped <class>cuprates</class>. Phase-sensitive , angel resolved photoemission spectroscopy , and some penetration depth measurements on nominally identical optimally doped <material>Pr 2−x Ce x CuO 4−y (PCCO)</material> and <material>Nd 2−x Ce x CuO 4−y (NCCO)</material> samples suggest d -wave pairing. Other penetration depth measurements and the absence of a zero-bias conductance peak in tunnelling measurements indicate s-wave superconductivity.</p>
		<p>To date, experimental studies of e-doped <class>cuprates</class> have concentrated on optimally doped samples. To explore the pairing symmetry controversy, we present measurements of λ −2 (T ) in <material>PCCO</material> and <material>La 2−x Ce x CuO 4−y (LCCO) films</material> at three dopings, x, near optimal. The curvature near <tc>T c</tc> and the low-temperature magnitude of the superfluid density, n s (T ) ∝ λ −2 (T ), depend strongly on doping. Furthermore, the temperature dependence of λ −2 (T )/λ −2 (0) at low T changes with doping: it is exponential at optimal and overdoping, but quadratic at underdoping. These phenomena indicate some sort of transition near optimal doping. Our results here are consistent with the transition being from d -to s-wave pairing. Contradictory e-doped pairing symmetry results can thus be reconciled, if nominally optimally doped samples that exhibit d -wave properties are in reality underdoped.</p>
		<p>Films were prepared by molecular-beam epitaxy (MBE) on 12.7 mm × 12.7 mm × 0.35 mm SrTiO 3 substrates as detailed elsewhere . The same procedures and parameters were used for all films of a given compound. summarizes film properties. Ce concentrations are measured by inductively coupled plasma spectroscopy and are known to better than ±0.005. We refer to the <material>LCCO film</material> with <material>x = 0.112</material> and the <material>PCCO film</material> with <material>x = 0.145</material> as &quot;optimally doped&quot;, although the optimal x may be slightly smaller than these values . The optimal <material>PCCO film</material> is film P3 from Ref. . The films are highly c-axis oriented, and their ab-plane <me_method>resistivities</me_method>, ρ(T ) in , are low. Resistivities in our e-doped films are lower than in e-doped crystals and high-quality crystals of <material>La 2−x Sr x CuO 4</material> , the h-doped cousin of <material>PCCO</material> and <material>LCCO</material>. ρ(T ) in our films decreases monotonically with increasing doping, and ρ(T ) just above <tc>T c</tc> decreases by a factor of two between under-and optimal doping. We measure λ −2 (T ) with a low frequency two-coil mutual inductance technique described in detail elsewhere . A film is centered between two small coils, and a current at about 50 kHz in one coil induces eddy currents in the film. Currents are approximately uniform through the film thickness. Data have been measured to be independent of frequency for 10 kHz ≤ f ≤ 100 kHz. Magnetic fields from the primary coil and the film are measured as a voltage across the secondary coil. We have checked that the typical excitation field (100 µTesla ⊥ to film) is too small to create vortices in the film. Because the coils are much smaller than the film, the applied field is concentrated near the film&#x27;s center and demagnetizing effects at the film perimeter are irrelevant. All data presented here are in the linear response regime.</p>
		<p>The film&#x27;s sheet conductivity, σ(T )d = σ 1 (T )d − iσ 2 (T )d with d the film thickness, is deduced from the measured mutual inductance. σ 1 is large enough to be detectable only near <tc>T c</tc> . We define <tc>T c</tc> and ∆T c to be the temperature and full-width of the peak in σ 1 . λ −2 (T ) is obtained from the imaginary part of the conductivity as λ −2 (T ) ≡ µ 0 ωσ 2 (T ), where µ 0 is the magnetic permeability of vacuum. Experimental noise is typically 0.2% of λ −2 (0) at low temperatures and is at least partly due to slow drift in amplifier gain. The 10% uncertainty in d is the largest source of error in λ −2 (T ). This uncertainty does not impact the temperature dependence of λ −2 (T )/λ −2 (0). As the films were grown in the same MBE apparatus on successive runs, we estimate the relative uncertainty in λ −2 (0) in each material to be ±5%.</p>
		<p>Measurement of σ 1 (T ) is a stringent test of film quality, as inhomogeneities in any layer will increase ∆T c . Figure 2 displays σ 1 (T ) measured at 50 kHz for each film. ∆T c is typically ≤ 1 K and indicates excellent film quality. Structure in σ 1 is due to layers with slightly different <tc>T c</tc> &#x27;s. The small peak at 19.7 K in the data from the <material>overdoped LCCO film</material> is probably due to a tiny bad spot at the film edge. No corresponding feature in λ −2 (T ) is apparent at 19.7 K , indicating that this transition is unimportant to analysis of the data. <tc>T c</tc>&#x27;s determined from <me_method>resistivity</me_method> () and penetration depth measurements (Figs. 2 and 3) are identical.</p>
		<p>A few more words about film quality are in order. Maximum <tc>T c</tc> &#x27;s of e-doped films are the same as or superior to those of e-doped crystals . Resistivities of films are lower . Crystals have intrinsic homogeneity problems -e.g., Ce-poor surfaces and gradients in Ce content -as the reduction process required to remove interstitial apical oxygen can cause phase decomposition in bulk samples . Optimized <material>LCCO crystals</material> have yet to be grown, so a comparison of <material>LCCO films</material> with crystals is impossible . displays λ −2 (T ) for all films. The most important feature is that the evolution of λ −2 (T ) with doping is the same in <material>PCCO</material> and <material>LCCO</material>, despite some quantitative differences, such as the optimal values of <tc>T c</tc> and λ −2 (0) in <material>LCCO</material> being 20% higher and 30% lower, respectively, than in <material>PCCO</material>. For a given compound, λ −2 (0) is about the same at optimal and overdoping, but is a factor of 2 smaller at underdoping. Upward curvature in λ −2 (T ) near <tc>T c</tc> appears only at and above optimal doping. We emphasize that this feature is not due to inhomogeneity . A more thorough analysis of the data reveals that the upward curvature can be ascribed to the energy dependence of the density of states and is an important aspect of e-doped film behavior.</p>
		<p>We now examine the low-temperature behavior of λ −2 (T ), shown in Figs. 4 and 5. We have previously found that λ −2 (T )/λ −2 (0) in optimally doped <material>PCCO films</material> is reproducibly exponential at low temperatures and obeys the equation where t ≡ T /T c and D = 0.85 = ∆ min /k B T c . In optimal <material>LCCO</material> , an exponential fits λ −2 (T ) with a best-fit value for the minimum gap of 0.73 k B <tc>T c</tc> . A quadratic fit lies outside the experimental noise level and is therefore unacceptable. In <material>overdoped PCCO</material> and <material>LCCO</material> , the first ∼ 5% drop in λ −2 (T )/λ −2 (0) also displays an exponential temperature dependence, with values of D (0.55 and 0.46, respectively) substantially smaller than at optimal doping. A best quadratic fit to <material>overdoped PCCO</material> data lies outside the experimental noise in places and is statistically poorer. For <material>overdoped LCCO</material>, the data are clearly very flat at low temperatures, and a quadratic fit is extremely poor. In underdoped <material>PCCO</material> and <material>LCCO</material> , the first ∼ 5% drop in λ −2 (T )/λ −2 (0) is consistent with quadratic behavior. Lower experimental temperatures are needed to rule out an exponential dependence with a very small gap (D = 0.46 and 0.60 in <material>underdoped PCCO</material> and <material>LCCO</material>, respectively) in these films. Values of T 0 from best fits of 1 − (T /T 0 ) 2 to λ −2 (T )/λ −2 (0) are 20.3 K and 39.3 K for <material>underdoped PCCO</material> and <material>LCCO</material>, respectively.</p>
		<p>The picture that emerges from the data presented here, and from data on many other films , is that there is some sort of transition near optimal doping. Three different features of the superfluid density -low-T magnitude, near-<tc>T c</tc> curvature, and low-T temperature dependence -change abruptly. In our <material>PCCO films</material>, the changes occur over a doping range with essentially the same <tc>T c</tc>. We note that there is an abrupt transition in the behavior of h-doped <class>cuprates</class> near optimal doping, which is associated with the onset of a pseudogap . It may be coincidental that there are transitions in e-doped and h-doped <class>cuprate</class> behavior near optimal doping.</p>
		<p>We can only speculate as to the nature of the transition. On the basis of the transition from quadratic to exponential behavior at low temperatures, we surmise that the pairing symmetry changes from d -wave to s-wave near optimal doping. This conclusion is bolstered by recent tunnelling measurements that are also consistent with a d -to s-wave pairing transition near optimal doping in <material>PCCO</material>. There is no d -wave model that predicts flatter-than-T 2 behavior for the superfluid density at low temperatures . We note that the picture would be clearer if the underdoped films exhibited a crossover from quadratic to linear behavior at low temperatures, as predicted for weakly disordered d -wave superconductors .</p>
		<p>We have presented high-precision measurements of λ −2 (T ) in <material>PCCO</material> and <material>LCCO films</material> at various dopings near optimal. Film quality is demonstrably high. The two compounds, despite quantitative differences in <tc>T c</tc> and other parameters, behave similarly with doping. λ −2 (0) increases rapidly as optimal doping is approached from below and is roughly constant above optimal doping. Upward curvature in λ −2 (T ) near <tc>T c</tc>, not associated with film inhomogeneity, develops at optimal doping and grows with overdoping. At low T , the temperature dependence of λ −2 (T ) is exponential at optimal and overdoping, but is quadratic at underdoping. Exponential behavior is consistent with a gapped state, e.g., s-wave superconductivity, while T 2 is usually associated with d -wave superconductivity. This apparent transition in pairing symmetry would reconcile contradictory literature results on e-doped <class>cuprates</class>, if nominally optimally doped samples that exhibit d -wave characteristics are in reality underdoped.</p>
		<p>ab-plane <me_method>resistivities</me_method>, ρ(T ), of six electron-doped films. For <me_method>resistivities</me_method> just above <tc>Tc</tc>, see .</p>
		<p>σ1(T ) at 50 kHz in six electron-doped films. <tc>Tc</tc> and ∆Tc are temperature and full-width of peak in σ1. . 3. λ −2 (T ) for six electron-doped films. Relative uncertainty in λ −2 (0) in each material is ∼ 10%. First ∼ 5% drop in λ −2 (T )/λ −2 (0) for overdoped <material>PCCO</material> and <material>LCCO films</material> (thick lines), offset for clarity. Dotted curves are exponential fits, 1 − C∞e −D/t with t ≡ T /Tc, to the data over this range. Thin solid lines are best quadratic fits of the form 1 − (T /T0) 2 . Exponential fits are visibly superior. First ∼ 5% drop in λ −2 (T )/λ −2 (0) for optimally doped (upper curve) and underdoped (lower curves) electron-doped films, offset for clarity. Dotted curves are exponential fits, 1 − C∞e −D/t with t ≡ T /Tc, to the data over this range. Thin solid lines are best quadratic fits of the form 1 − (T /T0) 2 . Optimally doped <material>LCCO</material> is exponential, and the underdoped films are quadratic, at low temperatures. TABLE</p>
		<p>I. Properties of six electron-doped films. Ce doping, x, is measured by inductively coupled plasma spectroscopy and is known to better than ±0.005. d is film thickness. <tc>Tc</tc> and ∆Tc are location and full-width of peak in σ1. Absolute uncertainty in λ −2 (0) is ±10%. ρ(Tc + 5K) is the ab-plane resistivity just above Tc. C∞ and D are parameters of the exponential fit in Eq. .</p>
		<p>Film x d [Å] Tc [K] ∆Tc [K] λ(0) [Å] ρ(Tc + 5K) [µΩ cm] C∞ D underdoped LCCO 0.087 1250 28.7 0.8 3200 67 0.32 0.60 optimal LCCO 0.112 1250 29.3 0.9 2500 33 0.69 0.73 overdoped LCCO 0.135 1250 21.7 1.0 2200 15 0.92 0.46 underdoped PCCO 0.128 1000 22.5 1.8 3100 40 0.41 0.46 optimal PCCO 0.145 1000 24.2 1.0 1800 19 0.93 0.85 overdoped PCCO 0.156 1000 21.5 2.4 2000 18 0.55 0.55</p>
	</text>
</tei>

File: data/annotated/batch-1/L088227002-CC.superconductors.tei.xml
<?xml version="1.0" encoding="UTF-8"?>
<tei xmlns="http://www.tei-c.org/ns/1.0">
  <teiHeader>
    <fileDesc xml:id="_0">
      <titleStmt>
          <title>Strongly Correlated s-Wave Superconductivity in the N-Type Infinite-Layer <rs type="class">Cuprate</rs></title>
      </titleStmt>
      <publicationStmt>
        <publisher>National Institute for Materials Science (NIMS), Tsukuba, Japan</publisher>
        <availability>
          <licence target="http://creativecommons.org/licenses/by/4.0/">
            <p>The Creative Commons Attribution 4.0 International (CC BY 4.0) Licence applies to this document.</p>
          </licence>
        </availability>
      </publicationStmt>
    </fileDesc>
    <encodingDesc>
      <appInfo>
        <application ident="grobid-superconductors" version="0.2.0-SNAPSHOT">
          <ref target="https://github.com/lfoppiano/grobid-superconductors">A machine learning software for extracting materials and their properties from scientific literature.</ref>
        </application>
      </appInfo>
    </encodingDesc>
    <profileDesc>
      <abstract>
          <p>Quasiparticle tunneling spectra of the electron-doped (n-type) infinite-layer <rs type="class">cuprate</rs> <rs type="material">Sr 0.9 La 0.1 CuO 2</rs> reveal characteristics that counter a number of common phenomena in the hole-doped (p-type) <rs type="class">cuprates</rs>. The optimally <rs type="material" xml:id="x2">doped Sr 0.9 La 0.1 CuO 2</rs> with <rs type="tc">T c</rs> <rs corresp="#x2" type="tcValue">43 K</rs> exhibits a momentum-independent superconduct- ing gap D 13.0 6 1.0 meV that substantially exceeds the BCS value, and the spectral characteristics indicate insignificant quasiparticle damping by spin fluctuations and the absence of pseudogap. The re- sponse to quantum impurities in the Cu sites also differs fundamentally from that of the p-type <rs type="class">cuprates</rs> with d x 2 2y 2 -wave pairing symmetry.</p>
      </abstract>
    </profileDesc>
  </teiHeader>
  <text xml:lang="en">
    <body>
        <p>The predominantly d x 2 2y 2 pairing symmetry , the existence of spin fluctuations in the CuO 2 planes , and the pseudogap phenomena in the underdoped and optimally p-type <rs type="class">cuprates</rs> have been widely con- ceived as essential to high-temperature superconductivity. However, recent scanning tunneling spectroscopic studies have shown that the pairing symmetry may be dependent on the hole-doping concentration, with ͑d x 2 2y 2 1 s͒ mixed symmetries in certain overdoped <rs type="class">cuprates</rs> such as <rs type="material">͑Y 12x Ca x ͒Ba 2 Cu 3 O 72d</rs> . Furthermore, whether the pairing symmetry is d x 2 2y 2 or s wave in the one- layer n-type <rs type="class">cuprates</rs> such as <rs type="material">Nd 1.85 Ce 0.15 CuO 42d</rs> and <rs type="material">Pr 1.85 Ce 0.15 CuO 42d</rs> remains controversial , and it has been suggested that the pairing symmetry in the one-layer n-type <rs type="class">cuprates</rs> may change from d x 2 2y 2 to s, depending on the electron doping level . The nonuniversal pairing symmetries in <rs type="class">cuprate</rs> superconductors imply that the sym- metry is likely the result of competing orders rather than a sufficient condition for pairing. Nonetheless, an important consequence of either d x 2 2y 2 or ͑d x 2 2y 2 1 s͒-wave pairing is that the resulting nodal quasiparticles can interact strongly with the quantum impurities in the CuO 2 planes , such that a small concentration of impurities can give rise to strong <rs type="tc">suppression of superconductivity</rs> and modification of the collective Cu 21 spin excitations . In addition, Kondo effects could be induced by nonmagnetic impurities through breaking the nearest- neighbor antiferromagnetic Cu 21 -Cu 21 interaction . Such strong response to nonmagnetic impurities is in sharp contrast to conventional s-wave superconductivity . Despite significant progress in the studies of <rs type="class">cuprate</rs> superconductivity, the research on the simplest form of <rs type="class">cuprates</rs>, the infinite-layer system <rs type="material">Sr 12x L x CuO 2 (L La, Gd, Sm)</rs>, has been limited due to the difficulties in making single-phase samples with complete superconduct- ing volume. Recently, Jung et al. have demonstrated single-phase samples of <rs type="material" xml:id="x10">Sr 0.9 La 0.1 CuO 2</rs> with nearly 100% superconducting volume and a sharp <rs type="tc">superconducting tran- sition temperature</rs> at <rs type="tc">T c</rs> <rs corresp="#x10" type="tcValue">43 K</rs>, thus enabling reliable spectroscopic studies of the pairing symmetry and the ef- fects of quantum impurities. These single-phased infinite- layer <rs type="class">cuprates</rs> are n-type with P4͞mmm symmetry, which differ significantly from other <rs type="class">cuprates</rs> in that no excess charge reservoir block exists between consecutive CuO 2 planes except a single layer of Sr(La), as illustrated in , suggesting stronger CuO 2 interplanar coupling. Furthermore, the c-axis superconducting coherence length ͑j c 0.53 nm͒ is found to be longer than the c-axis lattice constant ͑c 0 0.347 nm͒ , in stark contrast to other <rs type="class">cuprate</rs> superconductors with j c ø c 0 . Hence, the super- conducting properties of the infinite-layer system are ex- pected to be more three-dimensional, as opposed to the quasi-two-dimensional nature of all other <rs type="class">cuprates</rs>. In this Letter, we report experimental findings based on the scan- ning tunneling spectroscopy studies of pure infinite-layer samples and those with a small concentration (1%) of ei- ther magnetic or nonmagnetic quantum impurities. A num- ber of surprising results are found and compared with the established phenomena in other <rs type="class">cuprates</rs>.</p>
        <p>The samples studied in this work included high- density granular materials of <rs type="material">Sr 0.9 La 0.1 CuO 2 (SLCO)</rs>, <rs type="material">Sr 0.9 La 0.1 ͑Cu 0.99 Zn 0.01 ͒O 2 (1% Zn-SLCO)</rs>, and <rs type="material">Sr 0.9 La 0.1 ͑Cu 0.99 Ni 0.01 ͒O 2 (1% Ni-SLCO)</rs> . X-ray diffraction (XRD) confirmed the single-phase nature of all samples, and both XRD and scanning electron microscopy revealed random grain orientation and a typical grain size of a few micrometers in diameter. <rs type="me_method" xml:id="x17">Magnetization studies</rs> revealed nearly 100% superconducting volume for all samples, with <rs type="tc">T c</rs> <rs corresp="#x17,#x5-134,#x20" type="tcValue">43 K</rs> for <rs type="material" xml:id="x5-134">SLCO</rs> and <rs type="material" xml:id="x20">1% Zn-SLCO</rs>, and <rs type="tc">T c</rs> <rs corresp="#x17,#x23" type="tcValue">32 K</rs> for <rs type="material" xml:id="x23">1% Ni-SLCO</rs>. Structurally, the infinite-layer system with up to ,3% Zn or Ni substitu- tions was stoichiometrically homogeneous . However, the <rs type="tc">superconductivity</rs> appeared to be sensitive to the type of impurities. While nonmagnetic Zn had little effect on</p>
        <ab type="figureCaption">(a) Comparison of the structure of the infinite-layer system <rs type="material">Sr 12x L x CuO 2 (L La, Gd, Sm)</rs>, with those of the one- layer p-type (T -phase) and one-layer n-type (T 0 -phase) <rs type="class">cuprates</rs>. (b) A representative surface topography of an area of <rs type="material">SLCO</rs> with subnanometer flatness. The typical area with atomic-scale flatness where most tunneling spectra were taken was greater than (20 nm 3 20 nm), and the work function of the spectra was 0.1 ϳ 1 eV. (c) A zoom-out view of the region shown in part (b) (indicated by the dashed box) over an area (49 nm 3 40 nm). Also shown in the lower left corner is a grain boundary.</ab>
        <p><rs type="tc">T c</rs> for up to 3% concentration, strong <rs type="tc">suppression of T c</rs> already occurred with <rs type="material">1% Ni</rs>, and nearly complete <rs type="tc">sup- pression of T c</rs> was reached with only <rs type="material">2% Ni</rs> . Thus, the global response of <rs type="material">SLCO</rs> to impurities appeared dif- ferent from that in the p-type <rs type="class">cuprates</rs> and was similar to that in conventional superconductors .</p>
        <p>Quasiparticle tunneling spectra were taken using a low- temperature scanning tunneling microscope on hundreds of randomly oriented grains for the three different infinite- layer samples, so that a range of different quasiparticle momenta relative to the crystalline axes of the local grains could be sampled. The sample surface was prepared ac- cording to the chemical etching method described else- where , and a nearly stoichiometric surface with no discernible chemical residue was confirmed with the x-ray photoemission spectroscopy . A typical surface topog- raphy of the <rs type="material">pure SLCO</rs> sample for our spectroscopic stud- ies with subnanometer flatness is exemplified in the left panel of , and a zoom-out view of this area is il- lustrated in . Confirming the local flatness for the tunneling spectra was to ensure that the average momen- tum of the incident quasiparticles relative to the crystalline axes of a grain was well defined. A set of representative differential conductance ͑dI͞dV ͒ vs biased voltage ͑V ͒ spectra for such a flat area is given in . In general, all spectral characteristics revealed long-range (.50 nm)</p>
        <ab type="figureCaption">(a) Representative dI͞dV vs V quasiparticle spectra of <rs type="material">SLCO</rs> taken at 4.2 K. The curves correspond to spectra taken at ϳ1.5 nm equally spaced locations within one grain and have been displaced vertically for clarity except the lowest curve. Left inset: a typical spectrum taken at 4.2 K (solid line) compared with the corresponding high-voltage background (dashed line). Right inset: comparison of a typical spectrum taken at 4.2 K with one taken slightly above <rs type="tc">T c</rs> . (b) A spectrum normalized relative to the high-voltage background given in the left inset of (a), together with a BCS theoretical curve for the normal- ized DOS at ͑T ͞T c ͒ 0.1 and a corresponding c-axis tunnel- ing spectrum for a pure d x 2 2y 2 -wave superconductor (thin solid line). Left inset: a normalized c-axis tunneling spectrum of an optimally <rs type="material" xml:id="x32">doped YBa 2 Cu 3 O 72d</rs> (<rs type="tc">T c</rs> <rs corresp="#x32" type="tcValue">92.5 6 0.5 K</rs>). Right inset: a typical spectrum for the <rs type="material">1% Zn-SLCO</rs> sample taken at 4.2 K.</ab>
        <p>spatial homogeneity within each grain and small variations in the superconducting gap value (D 13.0 6 1.0 meV) from one grain to another. Here ͑2D͞e͒ was defined as the conductance peak-to-peak separation in the spectra. This observation was in sharp contrast to our previous findings of strongly momentum-dependent spectra in the p-type <rs type="class">cuprates</rs> with d x 2 2y 2 pairing symmetry . The absence of the zero bias conductance peak (ZBCP) , known as a hallmark for unconventional pairing symmetry, for over 1000 spectra provided additional support for a fully gapped Fermi surface.</p>
        <p>Despite suggestive evidence for s-wave pairing symme- try, the unusually large ratio of ͑2D͞k B T c ͒ ഠ 7.0 as com- pared with the BCS ratio of 3.5 was indicative of strong coupling effects. Moreover, the commonly observed "sat- ellite features" in the quasiparticle spectra of p-type <rs type="class">cuprate</rs> superconductors , as exemplified in the left in- set of , were invisible in <rs type="material">SLCO</rs>. The satellite fea- tures in p-type <rs type="class">cuprates</rs> were associated with quasiparticle damping by many-body interactions such as the collective spin excitations . Thus, the absence of satellite features in <rs type="material">SLCO</rs> is consistent with weakened spin fluc- tuations as the result of diluted antiferromagnetic coupling due to the presence of Cu 11 introduced by electron dop- ing. In addition, D was found to completely vanish above <rs type="tc">T c</rs> , with no apparent energy scale associated with any depression of the density of states (DOS) at T . <rs type="tc">T c</rs> , as shown in the right inset of , and the tunneling spectra were nearly temperature independent from just above <rs type="tc">T c</rs> to ϳ110 K. The absence of any spectroscopic pseudogap in the n-type infinite-layer system was dis- tinctly different from the findings in optimally doped and underdoped p-type <rs type="class">cuprates</rs> and was independently verified by the NMR studies on similar samples .</p>
        <p>By normalizing a typical spectrum in (a) relative to the background conductance shown in the left inset of , we compared the quasiparticle DOS of <rs type="material">SLCO</rs> with the BCS theoretical curve, as illustrated in . The spectral weight of <rs type="material">SLCO</rs> for quasiparticle energies at jEj $ D was smaller than the BCS prediction, whereas additional DOS appeared for jEj , D and the DOS ap- proached 0 at the Fermi level (i.e., V 0). Such behavior cannot be accounted for by the simple inclusion of disorder in the BCS weak-coupling limit, because the latter would have only broadened the width of the conductance peaks and also increased the DOS near V 0 substantially. The spectra also differed fundamentally from those of pure d x 2 2y 2 -wave <rs type="class">cuprates</rs> because of the lack of discernible gap variations and of the absence of ZBCP in all spectra taken on random grain orientations. Even in a special case of c-axis tunneling, jd 2 I͞dV 2 j V!0 would have been a positive constant in a d x 2 2y 2 -wave superconductor, as simulated by the thin solid line in , which is in contrast to the finding of jd 2 I͞dV 2 j V !0 6 0 in <rs type="material">SLCO</rs>. Interestingly, recent Knight shift data from NMR studies of similar <rs type="material">SLCO</rs> samples have revealed much smaller normal-state DOS at the Fermi level as compared with those of other <rs type="class">cuprates</rs> , which corroborates the inap- plicability of weak-coupling theory to <rs type="material">SLCO</rs>. We there- fore suggest strongly correlated s-wave pairing in the infinite-layer system based on the empirical findings of momentum-independent quasiparticle spectra, absence of ZBCP, and jd 2 I͞dV 2 j V !0 0 for all grain orientations.</p>
        <p>In the case of <rs type="material">1% Zn-SLCO</rs>, the spectral characteristics also revealed long-range spatial homogeneity in the spectra and a similar gap value (D 13.0 6 2.5 meV) for randomly sampled areas in different grains, as ex- emplified in the right inset of . Given that the average separation among Zn impurities is ϳ͑1.8 3 1.8 3 1.6͒ nm 3 , our exhaustive spectral studies should have covered a significant number of Zn impurities. However, no significant local variations were found in the spectra of the <rs type="material">1% Zn-SLCO</rs>, which differed fundamentally from our observation of atomic-scale spectral variations in a <rs type="material">YBa 2 ͑Cu 0.9934 Zn 0.0026 Mg 0.004 ͒ 3 O 6.9 single crystal</rs> near nonmagnetic Zn or Mg impurities using the same apparatus . Nevertheless, the conductance peaks in <rs type="material">1% Zn-SLCO</rs> were significantly broadened relative to <rs type="material">pure SLCO</rs>, with an increase in the DOS for jEj , D, as shown in the right inset of . These features suggest that Zn impu- rities resulted in reduced quasiparticle lifetime while re- taining <rs type="tc">T c</rs>, similar to the response of conventional s-wave superconductors .</p>
        <p>In contrast, two types of spectra were observed in <rs type="material">1% Ni-SLCO</rs>, as illustrated in . The majority spec- tra (.90%) exhibited suppressed coherence peaks, large zero bias residual conductance, strong electron-hole spec- tral asymmetry, and gradual spatial evolution over a long range. In contrast, the minority spectra (,10%) exhib- ited sharp spectral peaks, small zero bias conductance, and varying electron-hole spectral asymmetry over a short range (,1 nm), as exemplified in the inset of for two representative minority spectra. The significant spec- tral asymmetry implied different phase shifts in the elec- tronlike and holelike quasiparticle states as the result of broken time-reversal symmetry , which may be re- sponsible for the global suppression of the superconducting phase coherence and thus a reduction in <rs type="tc">T c</rs>.</p>
        <p>Assuming homogeneous Ni-impurity distributions, the average Ni-Ni separation would be d Ni ϳ 1.8 nm in the ab plane and ϳ1.6 nm along the c axis in each grain. The impurity wave function with poor screening from the carriers would have extended over a coherence vol- ume ͑j 2 ab j c ͒ . Given the coherence lengths j ab ϳ 4.8 nm and j c ϳ 0.53 nm , ϳ30% volume probabil- ity in each grain could be considered as under significantly weaker impurity influence. In the limit of completely ran- dom grain orientation in <rs type="material">1% Ni-SLCO</rs>, the STM studies of the grain surfaces would have ϳ20% probability for finding surface regions with weak impurity influence and spatial extension over a short range (ϳ0.5 nm) along the c axis. This simple estimate is in reasonable agreement</p>
        <ab type="figureCaption">(a) Main panel: comparison of a normalized majority spectrum of <rs type="material">1% Ni-SLCO</rs> and that of pure <rs type="material">SLCO</rs> at 4.2 K. The normalization was made relative to the background conductance shown by the dashed line in part (c). Inset: two minority spectra with different electron-hole asymmetry. (b) Spectral difference of the majority spectra relative to that of the <rs type="material">pure SLCO</rs>. (c) A series of spectra taken on the same grain of <rs type="material">1% Ni-SLCO</rs> at ϳ3 nm apart. The conductance of all curves except the lowest one has been displaced up for clarity.</ab>
        <p>with our observation of ϳ10% minority spectra with short- range (,1 nm) spatial homogeneity. However, due to the lack of direct information for the Ni distribution on the sample surface, the true origin for two types of spectra in <rs type="material">1% Ni-SLCO</rs> remains uncertain. Considering the spectral difference between the major- ity spectrum of <rs type="material">1% Ni-SLCO</rs> and that of <rs type="material">pure SLCO</rs>, as shown in , we find that the spectral characteris- tics resemble the findings in Ref. and are representa- tive of the impurity-induced state. On the other hand, the slowly varying majority spectra of <rs type="material">1% Ni-SLCO</rs>, as shown in , were possibly the result of strong overlapping in the Ni-impurity wave functions and of weak screen- ing effects due to low carrier density in <rs type="material">SLCO</rs>, which differed markedly from the rapidly diminishing impurity effects away from an isolated Mn or Gd atom on the surface of Nb , and also from the strong atomic-scale spectral variations near Ni impurities in the p-type <rs type="class">cuprate</rs> <rs type="material">Bi 2 Sr 2 Ca͑Cu 12x Ni x ͒ 2 O 81x</rs>. The contrast in the spa- tial extension of the Ni-impurity effects may be attributed to the variation in the impurity coupling strength and range, and also to the degree of impurity screening by carri- ers. We suggest that the strongly interacting Ni impurities in <rs type="material">1% Ni-SLCO</rs> are analogous to a Kondo alloy, which cannot be explained by the Abrikosov-Gor'kov theory for magnetic impurities in <rs type="class">BCS superconductors</rs>.</p>
        <p>The parent materials of all p-type <rs type="class">cuprates</rs> are Mott insulators with strong on-site Coulomb repulsion . Thus, the formation of d x 2 2y 2 -wave pairing symmetry is energetically favorable in reducing the Coulomb repulsion while retaining the quasi-two-dimensionality. On the other hand, the strong three-dimensional coupling in the infinite- layer system could favor s-wave pairing symmetry by com- pensating the resulting increase in the Coulomb repulsion with a large gain in the condensation energy. Thus, the pairing symmetry of <rs type="class">cuprate</rs> superconductors may be de- pendent on the specific structures and various competing energy scales. Similarly, the pseudogap phenomena may be due to competing orders and need not be universal for all <rs type="class">cuprates</rs>.</p>
        <p>A recent study of the angular-resolved photoemission spectroscopy (ARPES) on three different families of p-type <rs type="class">cuprates</rs> suggested that an abrupt change of the electron velocity in the 50 80 meV energy range was ubiquitous and might be associated with the longitudinal optical oxygen phonon modes in the CuO 2 planes . Such changes in ARPES approximately coincided with a "dip" feature in the quasiparticle tunneling spectra of some <rs type="class">cuprates</rs> . However, our tunneling spectra of <rs type="material">SLCO</rs> revealed a dip energy at ϳ20 meV, and that of <rs type="material">YBa 2 ͑Cu 0.9934 Zn 0.0026 Mg 0.004 ͒ 3 O 6.9</rs> at ϳ30 meV, much smaller than the energy ϳ50 meV for <rs type="material">pure YBa 2 Cu 3 O 6.9</rs> . Thus, the only ubiquitous features among all <rs type="class">cuprates</rs> appear to be the strong electronic correlation and the background antiferromagnetism of Cu 21 ions in the CuO 2 planes.</p>
    </body>
  </text>
</tei>
