Repository: lfoppiano/SuperMat

# SuperMat 
SuperMat (Superconductors Material) dataset is a manually **linked** **annotated** dataset of superconductors related materials and properties.

## Content
 - Annotated dataset:
    - Superconductors data:
        - [Bibliographic](data/biblio) data references as XML-TEI or JSON (CORD-19) format
        - Sources are referenced in the [Bibliographic](data/biblio) data
        - The annotations are not public due to copyright 
    - Tabular version of the linked annotated entities in the dataset [CSV](data/csv/SuperMat-1.0.csv) (*)
    - Material data for segmenting inorganic material names
 - Annotation guidelines:
    - [Online version](https://supermat.readthedocs.io)

File: data/annotated/batch-1/L089147002-CC.superconductors.tei.xml
<?xml version="1.0" encoding="UTF-8"?>
<tei xmlns="http://www.tei-c.org/ns/1.0">
  <teiHeader>
    <fileDesc xml:id="_0">
      <titleStmt>
          <title>Temperature Dependence of the Magnetic Penetration Depth in the Vortex State of the <rs type="class">Pyrochlore</rs> Superconductor, <rs type="material">Cd 2 Re 2 O 7</rs></title>
      </titleStmt>
      <publicationStmt>
        <publisher>National Institute for Materials Science (NIMS), Tsukuba, Japan</publisher>
        <availability>
          <licence target="http://creativecommons.org/licenses/by/4.0/">
            <p>The Creative Commons Attribution 4.0 International (CC BY 4.0) Licence applies to this document.</p>
          </licence>
        </availability>
      </publicationStmt>
    </fileDesc>
    <encodingDesc>
      <appInfo>
        <application ident="grobid-superconductors" version="0.2.0-SNAPSHOT">
          <ref target="https://github.com/lfoppiano/grobid-superconductors">A machine learning software for extracting materials and their properties from scientific literature.</ref>
        </application>
      </appInfo>
    </encodingDesc>
    <profileDesc>
      <abstract>
          <p>We report transverse field and zero field muon spin rotation studies of the superconducting <rs type="class">rhe- nium oxide pyrochlore</rs>, <rs type="material">Cd2Re2O7</rs>. Transverse field measurements (H=0.007 T) show line broaden- ing below <rs type="tc">Tc</rs>, which is characteristic of a vortex state, demonstrating conclusively the type-II nature of this superconductor. The penetration depth is seen to level off below about 400 mK (T /Tc ∼ 0.4), with a rather large value of λ(T = 0) ∼ 7500Å. The temperature independent behavior below ∼ 400 mK is consistent with a nodeless superconducting energy gap. <rs type="me_method">Zero-field measurements</rs> indicate no static magnetic fields developing below the transition temperature.</p>
      </abstract>
    </profileDesc>
  </teiHeader>
  <text xml:lang="en">
    <body>
        <p>The <rs type="class">pyrochlore transition metal oxides</rs>, of general for- mula <rs type="class">A 2 B 2 O 7</rs> , have been the topic of much interest in recent years as they represent ideal systems for study- ing the effects of geometrical frustration . Both the A and B sublattices form a network of corner-sharing tetra- hedra such that it may not be possible to energetically satisfy all the magnetic interactions simultaneously. The resultant geometric frustration leads to the formation of exotic ground states. Much of the recent work has con- centrated on local moment systems where novel proper- ties such as cooperative paramagnetism , partial, non- collinear antiferromagnetic ordering , spin-freezing , and dipolar "spin-ice" behavior have been ob- served. There has, however, been growing interest in the interplay between itinerant and local moments in geo- metrically frustrated systems. The metallic <rs type="class">pyrochlore</rs>
        <rs type="material">Nd 2 Mo 2 O 7</rs> exhibits a large anomalous Hall effect which has been attributed to the Berry phase produced by spin chirality on the pyrochlore lattice , while the spinel compound, <rs type="material">LiV 2 O 4</rs> has been claimed to represent the first known transition metal heavy-fermion system and evidence exists that the unusual properties of this mate- rial are related to geometrical frustration on the spinel lattice. A vast body of work has been carried out on 3d and 4d transition metal pyrochlores. These are generally in- sulators and possess either a spin-glass-like or long-range ordered magnetic structure. In contrast, the 5d transition metal pyrochlores are mainly metallic, resulting from the extended nature of the 5d orbitals. The exception to this is <rs type="material">Cd 2 Os 2 O 7</rs> where the 5d 3 configuration of Os 5+ results in a half-filled t 2g band and a metal-insulator transition at 226 K. Despite the large number of transi- tion metal compounds which crystallize in the pyrochlore structure and the wide range of physical phenomena ob- served in these materials, superconductivity had not been observed until the recent discovery of bulk superconduc- tivity in the 5d <rs type="class">pyrochlore</rs>, <rs type="material">Cd 2 Re 2 O 7</rs>.</p>
        <p><rs type="material">Cd 2 Re 2 O 7</rs> crystallizes in the <rs type="class">pyrochlore structure</rs> with room temperature lattice constant a=10.219Å and an oxygen positional parameter x=0.3089.Recent inves- tigations have demonstrated the ex- istence of two phase transitions in this compound. The first, occurring at a temperature of about 200 K, is a continuous structural transition which is accompanied by drastic changes in <rs type="me_method">resistivity</rs> and <rs type="me_method">magnetic suscep- tibility</rs> . On further lowering the temperature, <rs type="material" xml:id="x13">Cd 2 Re 2 O 7</rs> has been shown to exhibit bulk superconduc- tivity below a sample dependent <rs type="tc">transition temperature</rs> of about <rs corresp="#x13" type="tcValue">1 K</rs> . Preliminary measurements in the superconducting state indicate that <rs type="material" xml:id="x16">Cd 2 Re 2 O 7</rs> is a type-II superconductor with H c1 less than 0.002 T and estimates of the upper critical field, H c2 , ranging from 0.2 T to 1 T . None of the measurements reported to date extend below 0.3 K (T /T c ∼0.3) and hence, little can be concluded about the symmetry of the order parameter in this system. An exponential form of the <rs type="me_method">specific heat</rs> as T approaches zero was speculated by Hanawa et al. but they point out that measurements to lower temperatures are clearly needed. We report the first measurements on <rs type="material">Cd 2 Re 2 O 7</rs> below 300 mK, tem- peratures which are necessary (for <rs type="tc">T c</rs> ∼ <rs corresp="#x16" type="tcValue">1 K</rs>) to extract information about the superconducting order parameter symmetry. We have performed transverse field (TF) and zero field (ZF) muon spin rotation (µSR) measurements on single crystal samples of <rs type="material">Cd 2 Re 2 O 7</rs> . The ZF-µSR measurements reveal very small internal magnetic fields which are characteristic of nuclear dipoles, indicating no significant electronic magnetism either above or below <rs type="tc">T c</rs> . The TF-µSR results provide the first measurement of the internal field distribution in the vortex state in this material. In particular, temperature dependent studies from 20 mK to 4 K indicate a penetration depth which levels off as T → 0, suggestive of a fully gapped Fermi surface with a rather large zero temperature value of the penetration depth, λ(0)∼7500Å.</p>
        <p>Muon spin rotation has proven to be a very effective probe in the study of superconductivity . In partic- ular, TF-µSR provides a measure of the length scales associated with type-II superconductors, the penetration depth, λ and the vortex core radius r 0 . In a TF-µSR experiment, spin polarized muons, with polarization per- pendicular to the applied magnetic field direction, are implanted in a sample at a location which is random on the length scale of the vortex lattice. The muon precesses at a rate proportional to the local magnetic field provid- ing a measure of the local field distribution, n(B). The presence of the vortex lattice results in a spatially inho- mogeneous field distribution and a resulting muon spin depolarization.</p>
        <p>Early TF-µSR measurements assumed a Gaussian dis- tribution of magnetic fields and with this approximation, the penetration depth can be directly obtained from the Gaussian depolarization rate, σ ∼ 1/λ 2 . This approx- imation has been shown to be reasonable for the case of polycrystalline samples but is inadequate for the case of single crystals . In this case, a Ginzburg-Landau (GL) model has been developed to model the magnetic field distribution for a single crystal. In GL theory, the size of the vortex core is determined by the applied mag- netic field, H, and the GL coherence length normal to the applied field, ξ GL , while the penetration depth provides the length scale of the decay of magnetic field away from the vortex core. The field distribution is calculated from the spatial distribution of magnetic field , where is the flux quantum and S is the area of the reduced unit cell for a hexagonal vortex lattice.</p>
        <p><rs type="material">Single crystals of Cd 2 Re 2 O 7</rs> were grown using vapor- transport techniques as described elsewhere . Three samples with an approximate surface area of 5×5 mm 2 each were mounted using low temperature grease</p>
        <ab type="figureCaption">Typical µSR spectra in <rs type="material">Cd2Re2O7</rs> obtained in a transverse magnetic field of 0.007 T at temperatures of (a) T=1.5 K (above <rs type="tc">Tc</rs>) and (b) T=100 mK (below <rs type="tc">Tc</rs>).</ab>
        <p>such that the cubic (100) direction would be parallel to the applied magnetic field direction. They were mounted on intrinsic <rs type="material">GaAs</rs> in order to eliminate any precession sig- nal at the background frequency from muons which miss the sample and would otherwise land in the <rs type="material">Ag</rs> sam- ple holder. The samples were covered with 0.025 mm <rs type="material">Ag</rs> foil which was bolted to the sample holder to ensure tem- perature uniformity. The TF and ZF-µSR measurements were performed in an Oxford Instruments dilution refrig- erator on the M15 beamline at TRIUMF at temperatures from 20 mK up to 4 K.</p>
        <p>Given the estimated critical field values, we selected a field value of 0.007 T and the temperature dependence was measured by cooling the sample in the presence of this applied magnetic field to ensure a uniform flux line lattice. show typical µSR spectra in a transverse field of 0.007 T, for temperatures above and below <rs type="tc">T c</rs> respectively. Examination of this data clearly shows an enhanced depolarization rate on entering the superconducting state resulting from the inhomogeneous field distribution associated with the flux line lattice. This represents the first experimental observation of the vortex lattice in <rs type="material">Cd 2 Re 2 O 7</rs> and provides clear evidence</p>
        <ab type="figureCaption">Linewidth parameter σ as a function of temperature in a transverse magnetic field of 0.007 T applied along the (100) direction. The solid line is a fit to Eq. 2.</ab>
        <p>that this material is a type-II superconductor. The ob- served increase in the TF line broadening below <rs type="tc">T c</rs> can be attributed entirely to the vortex lattice since the ZF muon spin relaxation rate (not shown here) was small and roughly temperature independent below 2 K.</p>
        <p>The solid lines shown in and (b) represent fits of the individual time spectra to a sample signal con- sisting of a Gaussian envelope with fixed asymmetry and a background signal with fixed linewidth and asymme- try. The background, from muons which miss the sample and land in the heat shields, was obtained independently by performing measurements with the sample removed. The resulting sample linewidth, σ, is shown in as a function of temperature. As one can clearly see, the magnitude of the depolarization rate as T → 0 is very small, saturating at a value of about 0.1 µs −1 . The residual linewidth from nuclear dipoles, taken from the data above <rs type="tc">T c</rs> , is very small in <rs type="material">Cd 2 Re 2 O 7</rs> (about 0.03 µs −1 ), allowing for clear observation of the line broaden- ing associated with the flux line lattice. Apparently the muons stop in sites which are not close to the <rs type="material">Re</rs> ions, which have appreciable nuclear moments.</p>
        <p>As can be seen from Eq. 1, the field distribution de- pends on both the penetration depth and GL coherence depth. The GL coherence length can be obtained from the known value of the upper critical field using the ex- pression ξ GL = (Φ 0 /2πH c2 ) 1/2 where Φ 0 is the flux quan- tum. As mentioned above, a range of values for H c2 have been reported and consequently, to provide a self- consistent measurement of λ, the field dependence of the linewidth was measured. To account for any possible instrumental field-dependence in the linewidth, measure- ments were made above the transition temperature (2 K) at each field value after which the sample was field- cooled to 100 mK. The measured linewidth in the nor- mal state was subtracted in quadrature from that ob-</p>
        <ab type="figureCaption">Linewidth parameter σF C as a function of magnetic field applied along the (100) direction. The normal state con- tribution has been subtracted as described in the text. Mea- surements were taken at a temperature of 100 mK.</ab>
        <p>served at 100 mK and the results are plotted in as a function of applied magnetic field. As can be clearly seen, the linewidth decreases almost linearly with applied field. This is attributed to the linear increase in the vol- ume taken up by the vortices. The linewidth parameter, σ F C , approaches zero at a field of 0.5 T which is our estimate of H c2 (T→0) and is consistent with measure- ments on other samples. This estimate of the critical field corresponds to ξ GL ∼ 260Å. Using this value, we obtain the penetration depth using the field distribution shown in Eq. 1. The resulting temperature dependent penetration depth is shown in . As expected from the small values of linewidth, at the base temperature we observe a rather large value of the penetration depth, λ(0) ∼ 7500Å. We note that this value of penetration depth is significantly larger than most oxide supercon- ductors where values ranging from 1000-2000Å are typ- ical .</p>
        <p>As the penetration depth is related to the concentra- tion of superconducting carriers, its temperature depen- dence is a measure of the low-lying electronic excitations. As such, the presence of a nodeless superconducting en- ergy gap is indicated by a leveling off of the penetra- tion depth as the temperature decreases below <rs type="tc">T c</rs> . As is clearly seen in , the linewidth and penetra- tion depth respectively become temperature independent as the temperature decreases below about 0.4 K, consis- tent with a fully gapped Fermi surface. Consequently, we conclude that the superconducting order parameter in <rs type="material">Cd 2 Re 2 O 7</rs> is consistent with a nodeless energy gap sug- gesting either s-wave symmetry or exotic pairing symme- tries, such as p-wave which can also exhibit a fully gapped Fermi surface. For comparison, the solid line in Figs. 2</p>
        <ab type="figureCaption">Penetration depth as a function of temperature in a magnetic field of 0.007 T applied parallel to the (100) direction. The solid line is a fit to Eq. 2.</ab>
        <p>and 4 represent fits to the two fluid approximation while the dashed line in is a fit to the BCS tem- perature dependence where ∆ 0 = 1.74(11) K. The London penetration depth, λ, provides a direct measure of the ratio of superconducting carrier concen- tration to effective mass, n s /m * , where ξ 0 is the Pippard coherence length, and l is the mean-free path. There is considerable uncertainty in estimations of the mean-free path with reported values ranging from 200-700Å and it is unclear whether <rs type="material">Cd 2 Re 2 O 7</rs> is a superconductor in the clean or dirty limit. If the material is in the clean limit, the present results provide strong evidence for a fully gapped Fermi surface. Under the assumption of a clean superconductor, such that ξ 0 /l ≪ 1, a value of n s m e /m * of 5.0×10 25 m −3 can be obtained using Eq. 4 and the measured penetra- tion depth. On the other hand, if l ∼200Å (i.e. the dirty limit) then we obtain ξ 0 ∼470Å and n s m e /m * ∼1.4×10 26 m −3 . Clearly, precise determination of the mean free path for <rs type="material">Cd 2 Re 2 O 7</rs> is needed to allow accurate quantita- tive information to be extracted.</p>
        <p>In conclusion, we have performed µSR studies of the superconducting state in the recently discovered <rs type="class">py- rochlore</rs> superconductor, <rs type="material">Cd 2 Re 2 O 7</rs> . Zero-field measure- ments indicate no significant magnetism in this super- conductor, suggesting that magnetic frustration does not play a direct role in the superconductivity. Transverse- field measurements show that <rs type="material">Cd 2 Re 2 O 7</rs> is a type-II su- perconductor and indicate a superconducting order pa- rameter consistent with a fully gapped Fermi surface with a zero temperature value of penetration depth of ∼7500Å. However, considering that the superconductor may be in the dirty limit, spectroscopic techniques which directly measure the density of states would be required to confirm this conclusion.</p>
    </body>
  </text>
</tei>

File: data/annotated/batch-1/L089157004-CC.superconductors.tei.xml
<tei xmlns="http://www.tei-c.org/ns/1.0">
    <teiHeader>
        <fileDesc xml:id="_1" />
        <encodingDesc/>
    </teiHeader>
    <text xml:lang="en">
		<p>Superconductivity and Quantum Criticality in <material>CeCoIn 5</material></p>
		<p><me_method>Electrical resistivity measurements</me_method> on a single crystal of the <class>heavy-fermion</class> superconductor <material>CeCoIn5</material> at pressures to <pressure>4.2 GPa</pressure> reveal a strong crossover in transport properties near P * ≈ <pressure>1.6 GPa</pressure>, where <tc>Tc</tc> is a maximum. The temperature-pressure phase diagram constructed from these data provides a natural connection to <class>cuprate</class> physics, including the possible existence of a pseudogap.</p>
		<p>PACS numbers: 74.70.Tx, 74.62.Fj, 75.30.Mb, 75.40.-s</p>
		<p>The relationship between unconventional superconductivity and quantum criticality is emerging as an important issue in strongly correlated materials, including <class>cuprates</class>, organics and heavy-fermion intermetallics . In each of these, either Nature or an externally imposed parameter, such as pressure or chemical substitutions, tunes some magnetic order to a T = 0 transition where quantum fluctuations introduce new excitations that control thermodynamic and transport properties over a broad range of temperature-parameter phase space. A frequent, but controversial , assumption is that these same excitations may mediate Cooper pairing in the anisotropic superconductivity that appears in the vicinity of a quantum-critical point (QCP). Indeed, the effective potential generated by proximity to a quantum-critical spin-density wave also can lead to anisotropic superconductivity.</p>
		<p>Though the issue of quantum criticality and superconductivity came to prominence in the context of the <class>cuprates</class> (see, eg ), there have been several recent examples of this interplay in <class>heavy-fermion compounds</class> . Like the <class>cuprates</class>, <tc>unconventional superconductivity</tc> in these <class>Ce-based heavy-fermion materials</class> develops out of a distinctly non-Fermi-liquid normal state that evolves in proximity to a continuous T = 0 antiferromagnetic transition; but unlike the <class>cuprates</class>, this state can be accessed cleanly by applied hydrostatic pressure and without introducing extrinsic disorder associated with chemical substitutions. In addition to chemical inhomogeneity in the <class>cuprates</class>, a further &#x27;complication&#x27; is the existence of a pseudogap state above <tc>T c</tc> for dopings less than optimal . Whether evolution of the pseudogap with doping produces another QCP near the optimal <tc>T c</tc> in the <class>cuprates</class> is an open question as is the origin of the pseudogap . Thus far, a pseudogap has not been detected in <class>canonical quantum-critical heavy-fermion systems</class>, such as <material id="12">CeIn 3</material> or <material id="13">CePd 2 Si 2</material> under pressure, but this may not be too surprising. In these cases, <tc>superconductivity</tc> appears only at very low temperatures, <tcValue id="14" ptr="#12,#13">less than 0.4 K</tcValue>, and over a narrow window of pressures (<pressure ptr="#14">≤ 0.8 GPa</pressure>) centered around the pressure where T N extrapolates to zero. In analogy to the <class>cuprates</class>, we would expect a pseudogap in these Ce compounds to exist only over a narrow temperature window, 0.1 − 0.2 K above <tc>T c</tc>, and in a fraction of the narrow pressure window, which certainly would make detection of a pseudogap difficult.</p>
		<p><material>CeCoIn 5</material> offers the possibility of making a connection between other <class>Ce-based heavy-fermion materials</class> and the <class>cuprates</class>. <tc>Bulk, unconventional superconductivity</tc> is present in <material>CeCoIn 5</material> at <pressure>atmospheric pressure</pressure> and develops out of a heavy-fermion normal state in which the <me_method>resistivity</me_method> is approximately linear in temperature. Application of a magnetic field sufficient to <tc>quench superconductivity</tc> reveals a <me_method>specific heat</me_method> diverging as −T ln T and associated low-temperature entropy consistent with its huge zero-field <me_method>specific heat</me_method> jump at T c (∆C/γT c = 4.5). Together, these properties suggest that <material>CeCoIn 5</material> may be near an antiferromagnetic quantum-critical point at P = 0. Its isostructural, antiferromagnetic relative <material id="26">CeRhIn 5</material> becomes a pressureinduced unconventional superconductor near <pressure ptr="#29">1.6 GPa</pressure>, with a <tc>T c</tc> = <tcValue id="29" ptr="#26">2.1 K</tcValue> close to that of <material>CeCoIn 5</material> at P = <pressure>0</pressure> . This and other similarities between <material>CeCoIn 5</material> at P = <pressure>0</pressure> and <material>CeRhIn 5</material> at P = <pressure>1.6 GPa</pressure> reinforce speculation that the nearby antiferromagnetic QCP in <material>CeCoIn 5</material> may be at an inaccessible slightly negative pressure. The 1.7% smaller cell volume of <material>CeCoIn 5</material> compared to that of <material>CeRhIn 5</material> is consistent with this view. We have studied the effect of pressure on the <me_method>electrical resistivity</me_method> and superconductivity of <material>CeCoIn 5</material> and find striking correlations between them that are reminiscent of <class>cuprate</class> behaviors.</p>
		<p>Four-probe AC <me_method>resistivity</me_method> measurements, with current flowing in the tetragonal basal plane, were made on a single crystal of <material>CeCoIn 5</material> grown from excess In flux. Hydrostatic pressures to 5 GPa were generated in a toroidal anvil cell in which a boron-epoxy gasket surrounds a teflon capsule filled with a glycerol-water mixture (3:2 volume ratio) that served as the pressure transmitting fluid. Pressure inside the capsule was determined at room temperature and at low temperatures from the pressuredependent <me_method>electrical resistivity</me_method> and <tc>T c</tc> of Pb, respectively . The width of <tc>superconducting transition</tc> of Pb did not exceed 15 mK, indicating good hydrostatic conditions and providing an estimate of the pressure-measurement uncertainty, ±0.04 GPa.</p>
		<p>The response of ρ(T ) to pressure over a broad temperature scale is typical of many Ce-based heavy-</p>
		<p>Effect of pressure on the low-temperature <me_method>resistivity</me_method> and <tc>superconducting Tc</tc> of <material>CeCoIn5</material>. The inset shows the <me_method>resistivity</me_method> ρ normalized by ρ(T + c ) up to 10 K. fermion compounds and reflects a systematic increase in the energy scale of spin fluctuations. Most interesting is the low-temperature response (where <tc>T c</tc> and the <me_method>resistivity</me_method> just above <tc>T c</tc> (ρ(T + c ) decrease rapidly with pressures P &gt; 1.35 GPa. We have analyzed the low temperature <me_method>resistivity</me_method>, plotted over a broader temperature scale in the inset of , by either fitting to a form ρ(T ) = ρ 0 + AT n , with ρ 0 , A and n fitting parameters, or from plots of (ρ(T ) − ρ 0 )/T n . A drawback to the former approach is that parameters can be sensitive to the temperature range chosen for fitting. The more sensitive and revealing approach is the latter in which ρ 0 and n are adjusted to give the best horizontal line. This procedure requires one less parameter, A, which is provided directly by the magnitude of (ρ(T ) − ρ 0 )/T n . Representative examples of this approach are plotted in . Parameters obtained from these plots are well defined and agree, typically to 10% or better, with parameter values extracted from straightforward fits. As indicated by arrows on the lowest pressure curve in , (ρ(T ) − ρ 0 )/T n deviates from the horizontal trend at a temperature T pg well above the <tc>onset of superconductivity</tc>. This departure implies either a decrease in the scattering rate or increase in carrier density. Resistivity measurements at P = 0 and in a magnetic field (6 T) greater than H c2 (0) find a similar departure of (ρ(T ) − ρ 0 )/T n from a T -independent curve at T pg =3 K. Thus, T pg does not originate from superconducting fluctuations or from trace amounts of free indium. We also note that this behavior was present in previous measurements on other <material>single crystals CeCoIn 5</material> but was missed in inspections of ρ versus T curves . We will return to a discussion of T pg later.</p>
		<p>Values of ρ 0 , n and A obtained from these plots are summarized in</p>
		<p>and b. There is an unmistakable crossover in the pressure dependence of ρ 0 and Representative plots of (ρ(T ) − ρ0)/T n vs T . At low pressures, (ρ(T ) − ρ0)/T n is constant from Tpg ≈ (1.15 ± 0.05)Tc to about 10 K. At the higher pressures, there is a well-defined range below TF The resistive <tc>onset of superconductivity</tc>, defined by the intersection of linear extrapolations of ρ(T ) from above and below <tc>Tc</tc>, is denoted by dashed vertical arrows. At the highest pressures, the gradual rounding just above <tc>Tc</tc> is due to a broadened transition (see ) and not to Tpg n at P * ≈ 1.6 GPa. Below P * , n = 1.0 ± 0.1 for T pg ≤ T ≤ 10 K. This value of n is expected for a 2dimensional, antiferromagnetic quantum-critical system and is not too surprising given the layered crystal structure and anisotropy in electronic states of CeCoIn 5 . At pressures greater than P * , n rapidly approaches the Fermi-liquid value of 2.0, which holds from just above <tc>T c</tc> to T F L (see ). Though not shown in either or 3a, at these higher pressures n assumes a value of 1.5±0.1, characteristic of a 3-D antiferromagnetic QCP, in a temperature interval from slightly greater than T F L to as high as ∼ 60 K. For P ≥ P * , ρ 0 decreases reversibly by an order of magnitude to a very small value of about 0.2 µΩcm. Clearly, pressure does not remove impurities from the sample; the large decrease in ρ 0 must be due to a pressure-induced change in inelastic scattering processes. Theories of electronic transport in quantum-critical systems show that impurity scattering can be strongly enhanced by quantum-critical fluctuations. This sensitivity provides a natural explanation for a decrease in scattering with increasing pressure, if there is a crossover near P * from quantum-critical (P &lt; P * ) to a Fermi-liquid-like state for (P &gt; P * ). Such a crossover is suggested by the pressure variation of n.</p>
		<p>Experimental values of the T n -coefficient of <me_method>resistivity</me_method>, plotted in , also decrease strongly with increasing pressure for P &lt; ∼ P * . For comparison, we show</p>
		<p>(a) Values of ρ0 and n obtained from plots as shown in Fig. 2. (b) Temperature coefficient of <me_method>resistivity</me_method>, A, associated with values of n given in the top panel, and <me_method>specific heat</me_method> coefficient γ measured directly (P &lt; 1.5 GPa) and, for P &gt; <pressure>2 GPa</pressure> , inferred from the T 2 coefficient of ρ(T ). See text for details. (c) Superconducting transition width normalized by <tc>Tc</tc>. ∆Tc and Tc are the half-width of the resistive transition width and resistive midpoint, respectively. Solid lines in all cases are guides to the eye. the variation of the electronic <me_method>specific heat</me_method> divided by temperature (C/T ≡ γ) at 3 K for pressures less than 1.5 GPa and, at higher pressures, we plot values of γ inferred from the empirical relationship A = 1 × 10 −5 γ 2 , where A is the T 2 -coefficient of <me_method>resistivity</me_method>, followed by several heavy-fermion compounds . Though a T 2 coefficient proportional to γ 2 is expected for a Landau Fermi-liquid , it is not obvious a priori why A(P ) approximately tracks the directly measured γ at low pressures, but this seems to be the case. In any event, both A(P ) and γ(P ) exhibit qualitatively different magnitudes and functional dependencies above and below P * . The dramatic differences in γ(P ) at low and high pressures suggest that either the empirical relationship is invalid and underestimates γ in the high-pressure regime by at least two orders of magnitude or there is a very rapid crossover in the density of low-energy excitations in the vicinity of P * . In the Fermi-liquid-like state above P * , we would expect the temperature scale T F L (see</p>
		<p>(a) Temperature-pressure phase diagram for <material>CeCoIn5</material> constructed from data shown in Figs. 2 and 3. (b) Schematic T −P phase diagram. AFM: Néel state; PG: pseudogap state; SC: unconventional superconducting state; FL: Fermi liquid; NFL: non-Fermi-liquid. See text for details. to be proportional to A −0.5 instead of the approximate T F L ∝ √ A found experimentally. We do not understand this discrepancy. Direct measurements of C/T at pressures above P * would be valuable.</p>
		<p>Finally, we note that the resistive transition to the superconducting state is equally sensitive to the crossover at P * . As shown in , the relative transition width ∆T c /T c passes through a pronounced minimum near P * . To some extent this behavior is accentuated by the pressure variation of <tc>T c</tc>, but ∆T c itself is a minimum near P * . It is as if the optimally homogeneous state is singular in the vicinity of P * .</p>
		<p>From the data presented above, we construct a temperature-pressure phase diagram for <material>CeCoIn 5</material> given in . This phase diagram is more like that of the <class>cuprates</class> around optimal doping than the canonical behavior of heavy-fermion systems exemplified, for example, by <material>CeIn 3</material> or <material>CePd 2 Si 2</material> . There is no obvious long-range ordered state in <material>CeCoIn 5</material> at atmospheric or higher pressures. Rather, in view of its relationship to <material>CeRhIn 5</material> , a reasonable speculation is that the antiferromagnetic QCP of <material>CeCoIn 5</material> is at a slightly negative pressure. The <me_method>resistivity</me_method> exponent n and <me_method>specific heat</me_method> (ref. ) are those of a non-Fermi-liquid up to P * where <tc>T c</tc> is a maximum. Beyond P * , <tc>T c</tc> drops rapidly and parameters characterizing electronic transport are qualitatively different, Fermi-liquid-like at temperatures just above <tc>T c</tc> and those of a 3-D quantum-critical antiferromagnetic state at higher temperatures.</p>
		<p>The generic T −P phase diagram in provides a broader perspective of our experimental observations and their relationship to <material>CeRhIn 5</material> . In the spirit of this diagram, the non-Fermi-liquid transport and thermodynamic properties of <material>CeCoIn 5</material> below P * are controlled by an antiferromagnetic QCP at the inaccessible negative pressure denoted by P c in . We have chosen P c to correspond approximately to the critical pressure at which superconductivity appears in <material>CeRhIn 5</material> . Spinlattice relaxation measurements on <material>CeRhIn 5</material> identify [28] a pseudogap whose signature first appears at pressures slightly less than P c and at a temperature of ∼5 K and then decreases toward <tc>T c</tc> with increasing pressure until its signature is lost at P &gt; ∼ P c . If we associate the temperature T pg (P ) in with a resistive signature for a pseudogap and extrapolate T pg (P ) in <material>CeCoIn 5</material> to slightly negative pressures, there is a natural connection between our observations and properties of <material>CeRhIn 5</material> . Neither the 1/T 1 T measurements on <material>CeRhIn 5</material> nor our transport measurements on <material>CeCoIn 5</material> permits definitive statements about the origin or nature of the pseudogap . We note, however, that 4-fold anisotropy of the thermal conductivity in the basal plane of <material>CeCoIn 5</material> persists [12] to 3.2 K ≈ T pg at atmospheric pressure. If this in-plane modulation of the normal-state thermal conductivity is due to the presence of a pseudogap, it implies d-wave symmetry.</p>
		<p>The schematic phase diagram, , reflects the relationship among various phases of <material>CeCoIn 5</material> and <material>CeRhIn 5</material> and is similar to the T -doping phase diagram of the <class>cuprates</class>. This diagram and experimental data from which it is inferred indicate that the physics of heavyfermion systems may be more closely related to that of the <class>cuprates</class> than previously appreciated. Aside from the structural layering in <material>CeCoIn 5</material> and <material>CeRhIn 5</material> and their relatively high <tc>T c</tc>&#x27;s, they are similar in many respects to other Ce-based heavy-fermion materials in which <tc>superconductivity develops</tc> near a QCP. Further study of <material>CeCoIn 5</material> , in parallel with the <class>cuprates</class> and other <class>pressure-induced heavy-fermion superconductors</class>, holds promise for bridging our understanding of the interrelationship between unconventional superconductivity and quantum criticality across these interesting classes of correlated matter.</p>
		<p>We thank R. Movshovich for helpful discussions. VS acknowledges S. M. Stishov for his support during the initial stage of this research. Work at Los Alamos was performed under the auspices of the US Department of Energy.</p>
	</text>
</tei>
