Repository: lfoppiano/SuperMat

# SuperMat 
SuperMat (Superconductors Material) dataset is a manually **linked** **annotated** dataset of superconductors related materials and properties.

## Content
 - Annotated dataset:
    - Superconductors data:
        - [Bibliographic](data/biblio) data references as XML-TEI or JSON (CORD-19) format
        - Sources are referenced in the [Bibliographic](data/biblio) data
        - The annotations are not public due to copyright 
    - Tabular version of the linked annotated entities in the dataset [CSV](data/csv/SuperMat-1.0.csv) (*)
    - Material data for segmenting inorganic material names
 - Annotation guidelines:
    - [Online version](https://supermat.readthedocs.io)

File: data/annotated/batch-1/L090137001-CC.superconductors.tei.xml
<?xml version="1.0" encoding="UTF-8"?>
<tei xmlns="http://www.tei-c.org/ns/1.0">
  <teiHeader>
    <fileDesc xml:id="_0">
        <titleStmt>
            <title>Superconductivity of the <rs type="material">Sr 2 Ca 12 Cu 24 O 41</rs> spin ladder system : Are the superconducting pairing and the spin-gap formation of the same origin?</title>
        </titleStmt>
      <publicationStmt>
        <publisher>National Institute for Materials Science (NIMS), Tsukuba, Japan</publisher>
        <availability>
          <licence target="http://creativecommons.org/licenses/by/4.0/">
            <p>The Creative Commons Attribution 4.0 International (CC BY 4.0) Licence applies to this document.</p>
          </licence>
        </availability>
      </publicationStmt>
    </fileDesc>
    <encodingDesc>
      <appInfo>
        <application ident="grobid-superconductors" version="0.2.0-SNAPSHOT">
          <ref target="https://github.com/lfoppiano/grobid-superconductors">A machine learning software for extracting materials and their properties from scientific literature.</ref>
        </application>
      </appInfo>
    </encodingDesc>
    <profileDesc>
      <abstract>
          <p>Pressure-induced superconductivity in a spin-ladder <rs type="class">cuprate</rs> <rs type="material">Sr2Ca12Cu24O41</rs> has not been studied on a microscopic level so far although the superconductivity was already discovered in 1996. We have improved high-pressure technique with using a large high-quality crystal, and succeeded in studying the superconductivity using 63 Cu nuclear magnetic resonance (NMR). We found that anomalous metallic state reflecting the spin-ladder structure is realized and the superconductivity possesses a s-wavelike character in the meaning that a finite gap exists in the quasi-particle excitation: At pressure of 3.5GPa we observed two excitation modes in the normal state from the relaxation rate T −1 1 . One gives rise to an activation-type component in T −1 1 , and the other T -linear component linking directly with the superconductivity. This gapless mode likely arises from free motion of holon-spinon bound states appearing by hole doping, and the pairing of them likely causes the superconductivity.</p>
      </abstract>
    </profileDesc>
  </teiHeader>
  <text xml:lang="en">
    <body>
        <p><rs type="material">Sr 14−x Ca x Cu 24 O 41 (x=11.5-13.5)</rs> is a spin-ladder sys- tem in which superconducting state is realized by apply- ing pressure . The system possesses a structural unit of the Cu 2 O 3 two-leg ladder , and holes are transferred from the CuO 2 chain unit by substituting <rs type="material">Ca</rs> for <rs type="material">Sr</rs>. The dopant hole density can be controlled over a wide range from <rs type="material">0.07 (x=0)</rs> to <rs type="material">0.24 (x=14)</rs> per ladder Cu . It is known from theoretical investigations that the ground state of undoped system is a quantum spin liquid and this state persists even in highly doped region . The spin gap has been observed by a number of works in the present ladder system. The decrease of the spin gap for the <rs type="material">Ca</rs> substitution was observed in the NMR mea- surements , although no change was observed in the neutron scattering . The relationship and interplay between the spin gap and the superconductivity in the hole-doped ladder system is of central concern as is the case with high-T c <rs type="class">cuprates</rs> in underdoped region .</p>
        <p>The superconducting state is realized when high pres- sure of <rs type="pressure">3-8GPa</rs> is applied for highly doped compounds (<rs type="material">x≥10</rs>) . Pressure plays a role of stabilizing the metal- lic state and suppressing anisotropy within the ladder plane. In fact, the temperature (T ) dependence of the resistivity in the direction perpendicular to the plane ρ c which is insulating at low pressures turns to be meallic as pressure increases . The ratio of the resistiv- ities along the rungs and the legs, ρ a /ρ c goes up to 80 at ambient pressure, but is reduced below 30 at <rs type="pressure">3.5GPa</rs>.</p>
        <p>The superconductivity has been studied on a macro- scopic level by the <rs type="me_method">resistivity</rs> and AC <rs type="me_method">susceptibility mea- surements</rs> because these measurements are performable with a small amount of sample and cubic-anvil pressure cell is available to reach high pressure . A clamp-type pressure cell is much more convenient and available to various methods in which a larger sample volume is needed. However, usual clamp-type pressure cell is made of CuBe alloy and the maximum pressure is 3GPa at most. Hence, microscopic study of the super- conductivity has not been performed so far although the superconductivity was discovered in 1996. Mayaffre et al. made NMR measurements under high pressure up to 3GPa for the field (H) perpendicular to the plane, crystal b axis and suggested that the spin gap is suppressed by applying pressure . However, the measurements were in fact done not in the superconducting state but in the normal state above <rs type="tc">T c</rs>.</p>
        <p>In the present work, we have used a clamp-type pres- sure cell made of <rs type="material">Ni</rs> alloy and performed NMR measure- ment at pressures more than 3GPa by applying the field parallel to the leg direction, crystal c axis. This enabled us to study the superconducting state on a microscopic level for the first time and to investigate pairing symme- try as well as the relation between the spin gap and the superconductors.</p>
        <ab type="figureCaption">Resonance frequency of a NMR probe attached to a pressure cell. The frequency changes at the superconducting state. The onset corresponds to the upper critical field. Inset shows Hc − Tc curve obtained from the onset of the frequency at each field. Solid line is a guide for the eyes.</ab>
        <p><rs type="material" xml:id="x8">Single crystal of Sr 2 Ca 12 Cu 24 O 41</rs> with a volume of 4x2x1mm was prepared for the measurements. The clamp-type pressure cell with an effective sample space of φ4 x 20mm was used for the measurement. The ap- pearance of the superconductivity was confirmed by mea- suring resonance frequency of a NMR probe attached to the pressure cell. The resonance frequency is roughly given as f ∝ 1/ √ LC where L and C represent induc- tance and variable capacitance of the NMR probe, re- spectively. The sample is contained in a coil and the <rs type="tc">onset of superconductivity</rs> is detected by the change of the resonant frequency, i.e. the change of L value. This method corresponds to AC <rs type="me_method">susceptibility measurement</rs>. The T dependence of the frequency at several fields is shown in . If we probe the temperature at which the resonance frequency starts to change against H, this gives H c2 vs. <rs type="tc">T c</rs> characteristics as is shown in the inset. For high-T c <rs type="class">cuprates</rs>, the temperature has been identi- fied as irreversibility temperature T irr . T irr gives a borderline between creeping and freezing of flux lines (FL) which are formed through the planes for the H per- pendicular to the plane. In the present case flux lines are self-trapped between the planes since the field is applied parallel to the plane, and thus such a creep is hardly expected.</p>
        <p>63 Cu-NMR signals for the ladder site can be separated from those for the chain site since nuclei of these sites possess different quadrupole coupling . We have reported NMR spectra under pressure measured by us- ing the present crystal in Ref. . The NMR spectra at <rs type="pressure">3.5GPa</rs> were almost the same with those at <rs type="pressure">ambient pressure</rs>. One signal corresponding to the central transi-</p>
        <ab type="figureCaption">Nuclear ratice relaxation rate 1/T1 for 63 Cu nuclei. A solid line shows Korringa relation expressed by Eq. (2). 1/T1 at low temperatures around <rs type="tc">Tc</rs> is expanded in the inset.</ab>
        <p>tion (I= -1/2⇔ 1/2) of 63 Cu nuclei was observed for the ladder site and the relaxation rate (T −1 1 ) was measured at 70.0MHz which corresponds to 6.2T. <rs type="tc">T c</rs> at this field is about <rs corresp="#x8" type="tcValue">2.8K</rs> as is seen from the inset of . The T dependence of T −1 1 is shown in . The spin gap is observed even under high pressure as an activated T de- pendence of T −1 1 at temperatures higher than 30K, i.e., The value of ∆ spin is estimated to be 173K. It should be noted that the spin gap is seen in the state in which the charge transport is metallic . By contrast, T −1 1 below 30K is dominated by a term showing T -linear dependence followed by a peak devel- oped below <rs type="tc">T c</rs> . The onset and the position of the peak shift to higher temperature with decreasing the magnetic field to 5.0T (open squares in ). If the T -linear component originates from extrinsic source, it should be persistent in the superconducting state. However, T −1 1 measured at low temperatures obviously goes below the T -linear line shown in the figure. Then, such a case is excluded. As for the peak the possibility of vortex mo- tion might be pointed out. The vortex motion has been observed from T −1 1 of ligand sites in high-T c <rs type="class">cuprates</rs> such as <rs type="material">YBa 2 Cu 4 O 8</rs> or <rs type="material">HgBa 2 CuO 4+δ</rs> when the H is applied perpendicular to the plane. The FL is self-trapped between the planes for the H parallel to the plane, and thus the effect is hardly expected in the present case. In fact, the effect disappears when the H is applied parallel to the planes in <rs type="material">HBCO</rs> system . Fur- thermore, T −1 1 /γ 2 N (γ N : nuclear gyromagnetic ratio ) at the peak is 80 or 25 times larger than those for <rs type="material">YBCO</rs> or <rs type="material">HBCO</rs>, respectively. The value is too large to explain the peak due to vortex motion. Hence, we conclude that the peak of T −1 1 and the T -linear component have the same origin in the electric state and/or spin fluctuations. The peak can be assigned to a superconducting coherence peak and the T -linear dependence of T −1 1 to Korringa- type behavior, where the value of b is about 6.1 (sec −1 K −1 ). The ob- servation of the clear peak implies that a finite gap ex- ists in the quasi-particle excitation at all wave vectors. In the meaning that there exist no nodes in the pairing symmetry, the superconductivity possesses a s-wavelike character.</p>
        <p>The spin gap is also observed in 63 Cu-NMR shift (K) at relevant temperatures. The shift shows H −2 -linear dependence because large quadrupole effect acts on 63 Cu nuclei. The values free from the quadrupole effect are obtained by plotting K vs. H −2 and extrapolating to zero field . The values at high temperatures are shown in . The shift is given as a sum of two components, the orbital and the spin parts (K = K orb + K spin ) and the spin part is proportional to the spin susceptibility. The T dependence of K at high temperatures fits well the theoretical curve for a spin-ladder system , The gap ∆ spin obtained from the fit is 217K and is com- parable with that estimated from T −1 1 . The value of K 0 is estimated to be 0.25%. The main contribution of K 0 comes from K orb comparable with that for high-T c <rs type="class">cuprates</rs> (K 0 of <rs type="material">YBCO</rs>, for example, is 0.28% .) The paramagnetic contribution corresponding to the Ko- rringa term in T −1 1 (Eq. (2) should be included in K 0 . The shift in the low temperature region around <rs type="tc">T c</rs> is shown in . The raw data at several fields are also plotted in the figure since <rs type="tc">T c</rs> depends on the fields. As seen from the figure, no appreciable change is seen at <rs type="tc">T c</rs> . The paramagnetic contribution in K 0 should be consid- erably small so that a change at <rs type="tc">T c</rs> might be difficult to detect within the present experimental accuracy.</p>
        <p>We have observed from T −1 1 and K unexpected fea- tures in both normal and superconducting states. At pressure of 3.5GP we observed two excitation modes in the normal metallic state; one gives rise to the gapless T - linear component in T −1 1 ( T −1 1 ∝ bT ) which links directly with the superconductivity, and the other the activation- type component expressed in Eq. (1). The persistence of the spin gap at high pressures suggests that quasi-one- dimensional spin-charge dynamics is preserved in the nor- mal state although pressure increases coupling or hopping between the ladders. In the case of conventional metals</p>
        <ab type="figureCaption">NMR shift of 63 Cu nuclei for the ladder sites at high temperatures. Solid curve represents values calculated by Eq. (3) in the text.</ab>
        <ab type="figureCaption">NMR shift of 63 Cu nuclei for the ladder sites at low temperatures around Tc. The raw data which show the H −2 -linear dependence due to the quadrupole effect are also plotted in the figure.</ab>
        <p>the gapless T -linear component arises from paramagnetic free electrons, however, such a term is hardly expected in the present system unless peculiarity of the ladder struc- ture is regarded, because majority of spins falls into the spin-singlet state due to the existence of the large spin gap ∆ spin at low temperatures.</p>
        <p>Since the system is metallic under high pressure, the system should be treated in k space. However, mi- croscopic snapshot in real space saves to understand the existence of the T -linear component as well as the activation-type component. The snapshot in real space</p>
        <ab type="figureCaption">(A) Illustration of spin and charge configuration at high temperatures. Ellipses show spin dimmers on the rung. Some of them are in the triplet states at high temperatures. Rectangle implies the holon-spinon bound states. They move independently in the ladder. (B) Illustration at intermediate temperatures. A spin within the holon-spinon bound state is free and paramagnetic. Spin dimmers in the ellipses are in the singlet state at this temperature region. (C) Illustration at the superconducting state. Two spins within the bound state form the pairing.</ab>
        <p>can be described as follows: The ground state of the un- doped ladders is understood as overlap of spin dimmers on the rung . Hole doping implies breaking of spin dim- mers on the rung and gives rise to holon-spinon bound state . At high temperatures singlet-triplet spin ex- citation in the spin dimmers away from the bound state dominates, which causes the activated behavior of T −1 1 as is illustrated in Figs. 5A. At intermediate tempera- tures majority of the spin dimmers falls into the singlet ground state, but the spin in the bound states moves rather freely and contributes to the gapless T -linear com- ponent in T −1 1 . The superconductivity would be realized by the pairing of two bound states as illus-trated in Figs. 5C. In this viewpoint, the spin-gap for- mation observed from T −1 1 at high temperatures does not contribute to the pairing formation of the superconduc- tivity. The pairing force is expected to be magnetic since the system is a strongly correlated electron system, how- ever, we cannot exclude the possibility that conventional phonon coupling plays some roles in the pairing.</p>
        <p>Finally, it should be noted that the normal state in the present system is free from large antiferromagnetic fluc- tuation unlike high-T c <rs type="class">cuprates</rs>. T −1 1 in typical high-T c <rs type="class">cuprates</rs> such as <rs type="material">YBCO</rs> systems is expressed as a + bT above <rs type="tc">T c</rs> where T -independent term a represents the an- tiferromagnetic fluctuation (a ∼ 3x10 3 (sec −1 ) and b ∼ 6 (sec −1 K −1 ) for <rs type="material">YBCO</rs>) . The antiferromagnetic fluc- tuation is extremely suppressed due to the existence of the spin gap in the present system, which might explain why high <rs type="tc">T c</rs> is not realized in this system although the structure is quite similiar to high-T c <rs type="class">cuprates</rs>.</p>
        <p>In conclusion, we have succeeded in obtaining mi- croscopic information of the superconducting state in <rs type="material">Sr 2 Ca 12 Cu 24 O 41</rs> by applying pressure up to <rs type="pressure">3.5GPa</rs>. In this material, we observed two excitation modes in the normal state. One gives rises to the activation-type com- ponent in T −1 1 , the other T -linear component linking di- rectly with the superconductivity. The superconductiv- ity possesses a s-wavelike character in the meaning that a finite gap exists in the quasi-particle excitation.</p>
    </body>
  </text>
</tei>

File: data/annotated/batch-1/L090137002-CC.superconductors.tei.xml
<?xml version="1.0" encoding="UTF-8"?>
<tei xmlns="http://www.tei-c.org/ns/1.0">
  <teiHeader>
    <fileDesc xml:id="_0">
      <titleStmt>
          <title>Role of pair-breaking and phase fluctuations in c-axis tunneling in <rs type="material">underdoped Bi 2 Sr 2 CaCu 2 O 8+δ</rs></title>
      </titleStmt>
      <publicationStmt>
        <publisher>National Institute for Materials Science (NIMS), Tsukuba, Japan</publisher>
        <availability>
          <licence target="http://creativecommons.org/licenses/by/4.0/">
            <p>The Creative Commons Attribution 4.0 International (CC BY 4.0) Licence applies to this document.</p>
          </licence>
        </availability>
      </publicationStmt>
    </fileDesc>
    <encodingDesc>
      <appInfo>
        <application ident="grobid-superconductors" version="0.2.0-SNAPSHOT">
          <ref target="https://github.com/lfoppiano/grobid-superconductors">A machine learning software for extracting materials and their properties from scientific literature.</ref>
        </application>
      </appInfo>
    </encodingDesc>
    <profileDesc>
      <abstract>
          <p>The Josephson Plasma Resonance is used to study the c-axis supercurrent in the superconducting state of <rs type="material">under- doped Bi2Sr2CaCu2O 8+δ</rs> with varying degrees of controlled point-like disorder, introduced by high-energy electron irradiation. As disorder is increased, the Josephson Plasma frequency decreases proportionally to the <rs type="tc">critical tem- perature</rs>. The temperature dependence of the plasma frequency does not depend on the irradiation dose, and is in quantitative agreement with a model for quantum fluctuations of the superconducting phase in the CuO2 layers.</p>
      </abstract>
        <ab type="keywords">Disorder, Interlayer coupling, Josephson Plasma Resonance, Quantum fluctuations</ab>
    </profileDesc>
  </teiHeader>
  <text xml:lang="en">
    <body>
        <p>From the d-wave symmetry of the order pa- rameter of <rs type="class">cuprate</rs> superconductors, one expects an enhanced sensitivity of c-axis transport in the superconducting state to disorder, due to the en- hancement of the quasiparticle density of states along the gap node directions, and due to impurity assisted hopping . Both mechanisms lead to as yet unobserved T 2 -dependences of the c-axis superfluid density ρ c s at low T , with coefficients that strongly depend on the scattering rate Γ. On the other hand, underdoped <rs type="class">cuprates</rs> are sufficiently disordered for (quantum) fluctuations of the order parameter phase to play a prominent role , leading to a T - linear behavior of ρ c s . Here, we report on the effect of controlled point disorder on interlayer tunneling of Cooper pairs in <rs type="material">underdoped Bi 2 Sr 2 CaCu 2 O 8+δ</rs>.</p>
        <p>Single-crystalline rods of <rs type="material" xml:id="x4">underdoped Bi 2 Sr 2 CaCu 2 O 8+δ</rs> were grown using the travel- ling solvent floating zone technique under 25 mBar oxygen partial pressure . The samples used for the study, with <rs type="tc">T c</rs> ≈ <rs corresp="#x4" type="tcValue">70 K</rs>, were cleaved from the same crystalline piece. The crystals were then ir- radiated with 2.5 MeV electrons using the van der Graaf accelerator of the Laboratoire des Solides Irradiés. The irradiation produces homogeneously distributed Frenkel pairs, which have previously been identified as strong scattering centers .</p>
        <p>The Josephson Plasma Resonance (JPR) fre- quency f JP R of the crystals was then measured using the cavity perturbation technique, exploiting T M 01n harmonic modes to access different frequen- cies , and the bolometric technique using a waveg-</p>
        <ab type="figureCaption"><rs type="material">Sr 2 CaCu 2 O 8+δ crystals</rs>, normalized to the JPR fre- quency at T → 0, versus reduced temperature.</ab>
        <p>uide in the T E 01 travelling wave mode . The latter technique allows for swept-frequency mea- surements, necessary to elucidate the weak f JP R (T ) dependence at low T . Note that f 2 JP R is propor- tional to the c-axis critical current j c c and to the c-axis superfluid density: , with ǫ r the low-frequency dielec- tric constant and λ c is the c-axis penetration depth.</p>
        <p>Sharp JPR resonant peaks were measured for all samples under study. Both <rs type="tc">T c</rs> and f JP R (T → 0) decrease with irradiation dose. The sensitivity of f JP R to even weak additional disorder contradicts the model of coherent interlayer Cooper pair tun- neling . Within the framework of a d-wave BCS model, the measured proportionality between f 2</p>
        <p>and <rs type="tc">T c</rs> can be understood as resulting either from (i) the dependence of the interlayer Josephson cur- rent j c c ∝ ∆σ qp on the gap magnitude ∆ and the quasiparticle conductivity σ qp , or (ii) from the decrease of the in-plane superfluid density due to strong phase fluctuations.</p>
        <p>The origin of the temperature and disorder- dependence of f JP R can be pinpointed using . Normalising all results to f JP R (T → 0) and plotting these versus reduced temperature, re- veals a common T -dependence independent of disor- der. This contradicts the prediction of Ref. that ρ s should follow different powers of T depending on the ratio of T , ∆, and Γ. However, it agrees with a dominant role of quantum phase fluctuations. Then,</p>
        <ab type="figureCaption"><rs type="material">Sr 2 CaCu 2 O 8+δ crystals</rs>, plotted as 1−f 2 J P R (T )/f 2 J P R (0) in order to bring out the low temperature T -dependence. The line is a fit to Eq. 1 with parameters as indicated.</ab>
        <p>where α = (∂ε 0 s/∂T ) T →0 , ε 0 = Φ 0 /4πµ 0 λ 2 ab with λ ab the in-plane penetration depth, s is the CuO 2 layer spacing, and σ = σs is the CuO 2 plane sheet conductivity . The temperature dependence of the JPR frequency arises from the temperature of the in- plane phase stiffness ε 0 . shows that Eq. (1) describes the results very satisfactorily.</p>
        <p>Summarizing, the temperature-and disorder de- pendence of the c-axis Cooper pair tunnel current in underdoped <rs type="material">Bi 2 Sr 2 CaCu 2 O 8+δ</rs> is well described assuming a strong effect of quantum phase fluctua- tions. A d-wave model without fluctuations cannot account for the T -dependence of c-axis coupling.</p>
    </body>
  </text>
</tei>

File: data/annotated/batch-1/L091087001-CC.superconductors.tei.xml
<?xml version="1.0" encoding="UTF-8"?>
<tei xmlns="http://www.tei-c.org/ns/1.0">
  <teiHeader>
    <fileDesc xml:id="_0">
      <titleStmt>
          <title>Magnetic Penetration Depth Measurements of <rs type="material">Pr 2−x Ce x CuO 4−δ Films</rs> on Buffered Substrates: Evidence for a Nodeless Gap</title>
      </titleStmt>
      <publicationStmt>
        <publisher>National Institute for Materials Science (NIMS), Tsukuba, Japan</publisher>
        <availability>
          <licence target="http://creativecommons.org/licenses/by/4.0/">
            <p>The Creative Commons Attribution 4.0 International (CC BY 4.0) Licence applies to this document.</p>
          </licence>
        </availability>
      </publicationStmt>
    </fileDesc>
    <encodingDesc>
      <appInfo>
        <application ident="grobid-superconductors" version="0.2.0-SNAPSHOT">
          <ref target="https://github.com/lfoppiano/grobid-superconductors">A machine learning software for extracting materials and their properties from scientific literature.</ref>
        </application>
      </appInfo>
    </encodingDesc>
    <profileDesc>
      <abstract>
          <p>We report measurements of the inverse squared magnetic penetration depth, λ −2 (T ), in <rs type="material">Pr2−xCexCuO 4−δ (0.115 ≤ x ≤ 0.152) superconducting films grown on SrTiO3</rs> (001) substrates coated with a buffer layer of insulating Pr2CuO4. λ −2 (0), <rs type="tc">Tc</rs> and normal-state <rs type="me_method">resistivities</rs> of these films indicate that they are clean and homogeneous. Over a wide range of Ce doping, <rs type="material">0.124 ≤ x ≤ 0.144</rs>, λ −2 (T ) at low T is flat: it changes by less than 0.15% over a factor of 3 change in T , indicating a gap in the superconducting density of states. Fits to the first 5% decrease in λ −2 (T ) produce values of the minimum superconducting gap in the range of 0.29 ≤ ∆min/kBTc ≤ 1.01.</p>
      </abstract>
    </profileDesc>
  </teiHeader>
  <text xml:lang="en">
    <body>
        <p>It is still a puzzle whether pairing symmetry in n-type <rs type="class">cuprates</rs> is d wave or not. Re- cently, novel concepts on pairing symmetry of n-and p-type <rs type="class">cuprates</rs> have come forward: a possible transition in pairing symmetry and/or a mixed symmetry order parameter. Our previous work in- volved <rs type="material">La 2−x Ce x CuO 4−δ (LCCO) and Pr 2−x Ce x CuO 4−δ (PCCO) films grown directly on SrTiO 3 substrates</rs>. We found that at low Ce doping levels, λ −2 (T ) at low T was quadratic in T , but at higher dopings, λ −2 (T ) showed ac- tivated behavior. These results suggested a d-to s-wave pairing transition near optimal doping, as was also sug- gested by tunneling experiments on <rs type="material">PCCO films</rs>. We have subsequently improved film quality by eliminating the interface between the film and substrate, by grow- ing <rs type="material" xml:id="x6">PCCO films onto Pr 2 CuO 4 (PCO)/SrTiO 3</rs> instead of directly onto <rs type="material">SrTiO 3</rs> . The insulating PCO layer is thought to lessen lattice mismatch between <rs type="material">PCCO film</rs> and <rs type="material">SrTiO 3</rs> substrate, so that these films should be more homogeneous through their thickness. In fact, their nor- mal state resistivities are somewhat lower than those of <rs type="material">unbuffered PCCO films</rs> for the same doping, x. <rs type="tc">T c</rs> 's at optimal doping in the two film families are the same, <rs type="tc">T c</rs> ≃ <rs corresp="#x6" type="tcValue">24 K</rs>.</p>
        <p>Films were prepared by molecular-beam epitaxy (MBE) on 10 mm × 10 mm × 0.35 mm <rs type="material">SrTiO 3</rs> substrates as detailed elsewhere. The same growth procedures and parameters were used for all films. For all films, <rs type="material">PCCO</rs> and <rs type="material">PCO</rs> layers are 750Å and 250Å thick, re- spectively. Ce concentrations, x, are measured to better than ±0.005 by inductively coupled plasma spectroscopy. X-ray rocking curves show full-width at half maximum of (006) reflection for all films to be less than 0.4 • , which implies that the films are highly c-axis oriented.</p>
        <p>The penetration depth, λ(T ), was measured down to T ≃ 0.5 K using a mutual inductance apparatus, de- scribed in detail elsewhere, in a He 3 refrigerator. The system temperature was measured with a Cernox re- sistor (LakeShore Inc.) and its reliability, below 1 K, was confirmed by measuring the <rs type="tc">superconducting transition temperature</rs> of a <rs type="material" xml:id="x16">Zn plate</rs>, <rs type="tc">T c</rs> = <rs corresp="#x16" type="tcValue">0.875 K</rs>.</p>
        <p>Each film was centered between drive and pick-up coils with diameters of ∼ 1 mm. A small current at 50 kHz in the drive coil induced diamagnetic screening currents in the film, i.e., parallel to the CuO 2 planes. The time derivative of the net magnetic field from drive coil and induced current in the film was measured as a voltage across the pick-up coil. The real and imaginary parts of the mutual inductance are proportional to the quadra- ture and in-phase components of ac voltage, respectively. Because the coils were much smaller than the film, the ap- plied field was concentrated near the center of the films, and demagnetizing effects at the film perimeter were not relevant. Because films were thinner than λ, the cur- rent density induced in the films was essentially uniform through the film thickness. Nonlinear effects occur only very close to <rs type="tc">T c</rs> where λ −2 is less than 1% of its value at T = 0. All data presented here represent linear response.</p>
        <p>The procedure to extract λ −2 (T ) from the measured mutual inductance is the following. First, a constant background mutual inductance due to stray couplings between drive and pickup circuits is subtracted from raw data. This background is the measured mutual induc- tance at 4.2 K with the sample replaced by a 100 micron- thick superconducting Pb foil with identical shape and area. No magnetic field passes through the Pb foil. A glass shim ensures that the spacing between coils is the same as with the real sample. The adjusted data are nor- malized to the mutual inductance measured above <rs type="tc">T c</rs> , at T ∼ 30 K, where the film is utterly transparent to the ac field. Normalization reduces uncertainties associated with amplifier gains and nonideal aspects of the coil wind- ings. A numerical model of the drive and pick-up coils enables us to convert the subtracted and normalized mu- tual inductance to sheet conductivity:</p>
        <p>where µ 0 is the magnetic perme- ability of vacuum and ω is the angular frequency of the</p>
        <p>ab-plane <rs type="me_method">resistivities</rs>, ρ ab (T ), of buffered <rs type="material">Pr2−xCexCuO 4−δ films</rs>. For <rs type="me_method">resistivities</rs> at T = 25 K, see . Inset: ρ ab (T ) around <rs type="tc">Tc</rs>.</p>
        <p>drive current. The absolute accuracy of λ −2 is limited by ±10% uncertainty in d. The T dependence of λ −2 is unaffected by this uncertainty.</p>
        <p>Except for differences in the flatness of λ −2 at low T , which is the focal point of this paper, buffered films are very much like unbuffered films reported earlier. shows <rs type="me_method">in-plane resistivity</rs>, ρ ab (T ), for buffered <rs type="material">PCCO films</rs>. ρ ab in the normal state decreases smoothly and monotonically with Ce doping, x, even for small changes in x, implying that the main difference among films is Ce content. If there were random variations in degree of epitaxy, structural defects, etc., then <rs type="me_method">resistivity</rs> would not be such a smooth function of x. These <rs type="me_method">resistivities</rs> are slightly smaller than for <rs type="material">PCCO films</rs> without buffer layers, and significantly lower than for <rs type="material">NCCO</rs> and <rs type="material">PCCO</rs> crystals. The inset of shows that resistive transitions are reasonably sharp, and that <rs type="tc">T c</rs> is a weak function of Ce concentration, although resistivity is not. summarizes properties of the films.</p>
        <p>Fluctuations cause σ 1 (T ) to peak at the <rs type="tc">superconduct- ing transition</rs>. Hence, σ 1 (T ) is a much more stringent test of film quality than <rs type="me_method">resistivity</rs>. For example, if <rs type="tc">T c</rs> varies through the film thickness, <rs type="me_method">resistivity</rs> reveals only the <rs type="tc">highest T c</rs> . Because our probing magnetic field passes through the film, σ 1 (T ) has a peak at the <rs type="tc">T c</rs> of every layer. Transitions associated with small bad spots in the film, as opposed to an entire film layer, are distinguished by their having essentially no effect on the superfluid re- sponse, σ 2 . When a layer goes superconducting there is a distinct change in the slope of λ −2 (T ). σ 1 (T )'s of <rs type="material">buffered</rs> <rs type="material">PCCO films</rs> show that sev- eral of them have a double transition, reflected as shoul- der (<rs type="material">x = 0.115, 0.124, and 0.137</rs>) or satellite (<rs type="material">x = 0.144 and 0,152</rs>) structure of peaks. We define two <rs type="tc">transition temperatures</rs>, <rs type="tc">T c1</rs> and <rs type="tc">T c2</rs> , from peaks in σ 1 (T ), where T c1 &gt; T c2 . The resistive <rs type="tc">T c</rs> is always at the onset of the</p>
        <ab type="figureCaption">σ1(T ) at 50 kHz in buffered <rs type="material">Pr2−xCexCuO 4−δ films</rs>. Inset: σ1(T ) for the film with <rs type="material">x = 0.115</rs>.</ab>
        <ab type="figureCaption">λ −2 (T ) for buffered <rs type="material">Pr2−xCexCuO 4−δ films</rs>. Film- to-film uncertainty in λ −2 (0) is ∼ ±10%.</ab>
        <p><rs type="tc">T c1</rs> -peak. For the films most important to the conclu- sions of this paper, <rs type="material">0.124 ≤ x ≤ 0.144</rs>, the width of the <rs type="tc">T c1</rs> peak, ∆T c1 , is ≤ 1 K, indicating excellent film ho- mogeneity. The peak at <rs type="tc">T c2</rs> most likely involves a bad spot in the film, since there is no corresponding feature in the slope of λ −2 (T ), (see ). Accordingly, the lower transition is neglected in our analysis. Films with high- est and lowest Ce concentrations (<rs type="material">x = 0.115 and 0.152</rs>) have broader transition widths (∆T c = 2.4 ∼ 3.9 K) than other films, perhaps because <rs type="tc">T c</rs> is more sensitive to x. shows λ −2 (T ) for all films. λ −2 (0) vs. x increases rapidly for <rs type="material">x ≤ 0.133</rs>, and it is constant or decreases slowly for <rs type="material">x &gt; 0.133</rs>. Values of λ −2 (0) are slightly higher than for unbuffered films. The surprising upward curvature that develops in λ −2 (T ) near <rs type="tc">T c</rs> at high Ce concentrations was also observed in unbuffered <rs type="material">LCCO</rs> and <rs type="material">PCCO films</rs>.</p>
        <p>In our previous work on <rs type="material">unbuffered PCCO films</rs>, films with low Ce concentrations showed quadratic (T 2 ) behavior in λ −2 (T ) at low T . Films with high Ce con- centrations showed gap-like behavior: where C ∞ and D are adjustable parameters, and t = T /T c . In the clean limit, D is approximately the mini- mum gap on the Fermi surface, normalized to k B <rs type="tc">T c</rs> , and C ∞ is roughly twice the average superconducting den- sity of states (DOS) over energies within k B T of the gap edge. For isotropic BCS superconductors, the best-fit value of C ∞ /2 is about 2.2. The change in low-T behav- ior of λ −2 (T ) near optimal doping suggested a transition in pairing symmetry.</p>
        <p>We now turn to the low-T behavior of λ −2 (T ) for <rs type="material">buffered PCCO films</rs>, shown on a greatly expanded scale in . The most important thing to notice is that λ −2 (T ) is flat to better than 0.15% over a factor of 3 or more change in T . Residual variations in λ −2 (T ) at the 0.1% level are due, at least in part, to slow drift in the gain of the lock-in amplifiers used to measure current and voltage. These data are incompatible with simple d- wave models with nodes in the gap. Thus, except for the most underdoped and overdoped films (<rs type="material">x = 0.115 and 0.152</rs>), λ −2 (T ) shows gapped behavior. Recent angle- resolved photoemission spectroscopy measurements in- dicate well-defined quasiparticle states on the Fermi sur- face where the d x 2 −y 2 node would be, so the gapped be- havior that we observed could not be ascribed to a Fermi surface effect.</p>
        <p>To estimate the gap, we fit Eq. (1) to the first ∼ 5% drop in λ −2 (T ), (thin solid lines in . It comes as no surprise that quadratic fits over the same temperature range are unacceptable (dashed lines). For films with <rs type="material">x = 0.115 and 0.152</rs>, data at T &lt; 0.5 K are needed to distin- guish between T 2 and e −D/t . Values of the minimum gap, ∆ min = Dk B T c and average DOS, C ∞ /2, extracted from the above exponential fits are presented in . D val- ues are significantly lower than the BCS weak-coupling- limit value, 1.76, for s-wave superconductors (2.14 for d-wave superconductors). D is largest, D ∼ 1, for <rs type="material">x near 0.13</rs>. A similar value, D ≃ 0.85, was found for unbuffered <rs type="material">PCCO films</rs> with the same Ce concentration. Values of C ∞ /2 (≪ 1) are also much smaller than for weak- coupling isotropic s wave. This implies existence of a peak in the DOS for a certain E (&gt; ∆ min ), because the states should be conserved.</p>
        <p>The next question is: where is the peak in the DOS, i.e., how big is the maximum gap, ∆ max , on the Fermi surface? To answer this question, we employ a model anisotropic gap function and the clean-limit result that 1 − λ −2 (T )/λ −2 (0) is an integral of quasiparticle DOS times the derivative of the Fermi function with respect to energy. shows a good fit to λ −2 (T ) for film with <rs type="material">x = 0.131</rs> using the DOS in the inset. In this fit, the minimum gap was fixed at the value found by fitting</p>
        <ab type="figureCaption">Expanded view of λ −2 (T ) at low T for <rs type="material">buffered Pr2−xCexCuO 4−δ films</rs>. Thin solid and dashed lines denote best fits of λ −2 (0)[1−C∞ exp(−D/t)] and λ −2 (0)[1−(T /T0) 2 ] to the first 5% drop in λ −2 (T ), respectively.</ab>
        <p>the low-T data, i.e., ∆ min /k B T c = 0.99. Then, as one can see in inset of Fig. 5, the average DOS within ∼ k B T of the minimum gap edge agrees well with C ∞ /2 = 0.5 from . For film with <rs type="material">x = 0.131</rs>, ∆ max is about 2.6k B T c (±15%).</p>
        <p>We emphasize that we cannot say anything about the shape of the peak in the DOS, only its location. An equally acceptable fit, with a similar peak energy, is ob- tained even when the sharp narrow peak in the inset of is replaced by a rectangular peak.</p>
        <p>In summary, we measured the inverse squared magnetic penetration depth, λ −2 (T ), of several <rs type="material">Pr 2−x Ce x CuO 4−δ films on buffered Pr 2 CuO 4 /SrTiO 3</rs> substrates down to T /T c &lt; 0.03. Overall, the <rs type="me_method">resistivities</rs> and penetration depths were similar to films grown di- rectly on <rs type="material">SrTiO 3</rs> . However, for <rs type="material">PCCO films on buffered substrates</rs>, λ −2 (T ) at low T exhibits gapped behavior over a wide range of Ce doping, including underdoping. This implies a superconducting gap without nodes on the Fermi surface. Values of the minimum superconducting gap for the films are in range of 0.3 ≤ ∆ min /k B T c ≤ 1.0. We cannot distinguish among models with various gap symmetries, e.g., anisotropic s, s + id, or d + id.</p>
        <ab type="figureCaption">λ −2 (T ) for <rs type="material">Pr1.869Ce0.131CuO 4−δ film</rs>. Gray line shows an excellent fit obtained with density of states shown in the inset. Inset: Quasiparticle density of states in s + id x 2 −y 2 gap symmetry.</ab>
        <ab type="tableCaption">Properties of eight MBE-grown <rs type="material">Pr2−xCexCuO 4−δ films</rs> on <rs type="material">Pr2CuO4/SrTiO3</rs>. <rs type="tc">Tc</rs> (or <rs type="tc">Tc1</rs>) and <rs type="tc">Tc2</rs> are locations of main and secondary peaks in σ1(T ), respectively. ∆Tc is full width of the (main) peak in σ1(T ). ρ ab (25 K) is the ab-plane resistivity at T = 25 K. λ −2 (0), C∞/2, and D = ∆min/kB Tc are fit parameters, in Eq. (1).</ab>
    </body>
  </text>
</tei>
