Repository: lfoppiano/SuperMat

# SuperMat 
SuperMat (Superconductors Material) dataset is a manually **linked** **annotated** dataset of superconductors related materials and properties.

## Content
 - Annotated dataset:
    - Superconductors data:
        - [Bibliographic](data/biblio) data references as XML-TEI or JSON (CORD-19) format
        - Sources are referenced in the [Bibliographic](data/biblio) data
        - The annotations are not public due to copyright 
    - Tabular version of the linked annotated entities in the dataset [CSV](data/csv/SuperMat-1.0.csv) (*)
    - Material data for segmenting inorganic material names
 - Annotation guidelines:
    - [Online version](https://supermat.readthedocs.io)

File: data/annotated/batch-1/L091217001-CC.superconductors.tei.xml
<?xml version="1.0" encoding="UTF-8"?>
<tei xmlns="http://www.tei-c.org/ns/1.0">
  <teiHeader>
    <fileDesc xml:id="_0">
      <titleStmt>
          <title>Unconventional superconductivity in <rs type="material">Na x CoO 2 • yH 2 O</rs></title>
      </titleStmt>
      <publicationStmt>
        <publisher>National Institute for Materials Science (NIMS), Tsukuba, Japan</publisher>
        <availability>
          <licence target="http://creativecommons.org/licenses/by/4.0/">
            <p>The Creative Commons Attribution 4.0 International (CC BY 4.0) Licence applies to this document.</p>
          </licence>
        </availability>
      </publicationStmt>
    </fileDesc>
    <encodingDesc>
      <appInfo>
        <application ident="grobid-superconductors" version="0.2.0-SNAPSHOT">
          <ref target="https://github.com/lfoppiano/grobid-superconductors">A machine learning software for extracting materials and their properties from scientific literature.</ref>
        </application>
      </appInfo>
    </encodingDesc>
    <profileDesc>
      <abstract>
          <p>We synthesized powder samples of <rs type="material">Na x CoO 2 • yH 2 O</rs> changing the volume of the water in the hydration process, then investigated their superconducting properties,. It was proved that the volume of water is one of key parameters to obtain a single phase of <rs type="material">Na x CoO 2 • yH 2 O</rs> with good superconducting properties. The <rs type="tc">transition temperature</rs>, <rs type="tc">T c</rs> , of the sample changed gradually while it was stored in the atmosphere of 70% humidity. Superconducting behavior under high magnetic field was very sensitive to <rs type="tc">T c</rs> . H c2 of a high quality sample with high <rs type="tc">T c</rs> seemed very high.</p>
      </abstract>
        <ab type="keywords">Superconducting Materials.</ab>
    </profileDesc>
  </teiHeader>
  <text xml:lang="en">
    <body>
        <p>The <rs type="class">cobalt oxide</rs> superconductor <rs type="material">Na x CoO 2 • yH 2 O</rs> has characteristic features in its structure and Co valence state. The structure is composed of thick insulating layers of Na atoms and H 2 O molecules, as well as conducting CoO 2 layers. In the CoO 2 layer, CoO 6 octahedra are connected to each other by edge sharing with the Co sites forming a triangular lattice. On the other hand, the valence of the Co ion is between 3+ (3d 6 ) and 4+ (3d 5 ) as in the case of <rs type="material">Na 0.5 CoO 2</rs>. Co 3+ and Co 4+ ions often have low spin states with S=0 and 1/2, respectively. At the early stage of research, this compound was considered as a system of S=1/2 triangular lattice doped with electrons and the doped resonating- valence-bond (RVB) model was expected to be valid for explaining its superconductivity. Now, it is widely recognized that the electron density of this compound is so large that the doped RVB model can not be applied simply. Most of studies reported thus far suggest strongly that the superconductivity of this compound is unconventional.</p>
        <p>The symmetry of superconducting gap function is one of the most important param- eters to elucidate the mechanism of superconductivity, and our understanding of super- conductivity has become deeper with finding of various types of superconductivity with different symmetries. Thus, many researchers have been greatly interested in the super- conducting symmetry of <rs type="material">Na x CoO 2 • yH 2 O</rs> since its discovery.</p>
        <p>Theoretically, various possibilities have been proposed on the superconducting sym- metry of the compound (or more generally, for the triangular lattice system), for example, d-, chiral d-, chiral p-, and f -waves. These states can be distinguished from each other by microscopic experiments such as nuclear quadrupole resonance (NQR), muon spin ro- tation/relaxation (µSR), and nuclear magnetic resonance (NMR). In the NQR measure- ments, no Hebel-Schlichter peak (coherence peak) was observed in a 1/ 59 T 1 T -T curve (T 1 : relaxation time, and T : temperature), which means that the superconducting gap has nodes on the Fermi surface. Thus, the symmetry of s-, chiral d-, and chiral p-waves are denied. It was pointed out previously for the case of chiral d-or chiral p-wave that if superconductivity is disturbed by impurities, the coherence peak is reduced and may not be observed. However, an internal magnetic field should exist if chiral d or chiral p is the case, and it has never observed by µSR. These results are consistent with <rs type="me_method">specific heat</rs> data, which suggest the presence of line-nodes in the superconducting gap. Therefore, the superconducting symmetry is limited to d-or f -wave. The d-and f -wave symmetries can be distinguished from T -dependence of Knight shift, K; sudden change of K below <rs type="tc">T c</rs> is expected for spin singlet Cooper pairs with the d-wave symmetry, while invariable K below <rs type="tc">T c</rs> along a certain direction for spin triplet pairing with the f -wave symmetry.</p>
        <p>Unfortunately, inconsistent results have been reported thus far on K . The NMR measurement usually needs an external magnetic field, and the magnetic field makes it difficult to obtain the real (intrinsic) Knight shift, that is, K may apparently change below <rs type="tc">T c</rs> caused by demagnetization effect resulting from the superconducting diamagnetism, or on the contrary, K may be apparently invariant if the applied magnetic field is close to or higher than the upper-critical field, H c2 . Thus, the estimation of H c2 is quite important to interpret the NMR data.</p>
        <p>Recently, many H c2 data have been reported. According to magnetic measurements, we obtained an extremely high initial slope of dH c2 /dT c | H=0 = 19.3 T/K, by which H c2 was calculated to be approximately 60 T if Werthamer-Helfand-Hohenberg (WHH) model is applied. This value of the initial slope is close to that estimated from the <rs type="me_method">specific heat</rs> data. However, by transport measurements, much smaller H c2 has been obtained even for the case that the magnetic field was applied perpendicular to c-axis. In the present study, we prepared samples carefully and elucidated influence of synthesis conditions on the superconducting properties including H c2 .</p>
        <p>The powder samples of <rs type="material">Na x CoO 2 • yH 2 O</rs> were synthesized from <rs type="material">Na 0.7 CoO 2</rs> essen- tially in the same way as reported in the previous paper. Synthesis of the precur- sor of <rs type="material">Na 0.7 CoO 2</rs> was described elsewhere. The duration times of the immersion in Br 2 /CH 3 CN and water were both 5 days. Volume of water, V w , was varied to find an op- timum condition; each sample of <rs type="material">Na x CoO 2 (x ∼ 0.4)</rs>, which was made from <rs type="material">Na 0.7 CoO 2</rs> with the mass of 1 g, was immersed in water with V w = 10, 50, 100, 300, 500, or 1000 ml. The samples were filtered and stored in atmosphere of relative humidity of 70%. The sam- ples were characterized by powder X-ray diffraction (XRD) and inductive-coupled plasma atomic emission spectroscopy (ICP-AES). XRD measurements were carried out using a Bragg-Brentano-type diffractometer (RINT2200HF, Rigaku) with Cu K α radiation. ICP-</p>
        <ab type="figureCaption">(a) XRD patterns of the samples immersed in water with V w . The peak at 2θ = 15.9˚is assignable to <rs type="material">Na x CoO 2</rs> .</ab>
        <p>AES measurements were done by dissolving a sample in hydrochloric acid to determine the ratio of Na to Co, x. The <rs type="me_method">magnetization</rs>, M , of the sample was measured using a com- mercial magnetometer with a superconducting quantum interference device (MPMS-XL, Quantum Design). Before each measurement under zero-field cooling (ZFC) condition, the magnetic field, H, was reset to 0 Oe at T = 10 K or 300 K.</p>
        <p>The XRD patterns of all the samples, which were measured just 1 day after the filtration, are shown in . As seen in the figure, all the samples immersed in water with V w ≤ 500 ml included <rs type="material">Na x CoO 2</rs> as an impurity phase. The <rs type="material">Na</rs> content decreased with increasing V w as seen in which means that the Na ions were partly deintercalated in the hydration process. The pH of the water was nearly independent of V w being approximately 11 and this fact is consistent with the almost linear decrease of x with increasing V w . The hydration proceeded completely only for <rs type="material">x ≤ 0.35</rs>, and thus for V w &gt; 500 ml,</p>
        <p>The relative intensity of the impurity peak at 2θ = 15.9˚to the 002 peak of the hydrated phase is shown in . After the sample was stored for 10 days under 70% humidity, amount of the impurity of <rs type="material">Na x CoO 2</rs> decreased in every sample and the 500 ml sample became single phase. This suggests that the intercalation and/or deintercalation of</p>
        <ab type="figureCaption">(a) The <rs type="material">Na</rs> and water contents of the samples immersed in water with various V w . The analyses was performed 1 day after the filtration. The broken and dotted lines are visual guides for x and y, respectively. (b) Relative intensities of the peak at 2θ = 15.9c aused by <rs type="material">Na x CoO 2</rs> to the 002 peak of <rs type="material" xml:id="x27">Na x CoO 2 • yH 2 O</rs> measured 1 day and 10 days after filtration. The broken and dotted lines are visual guides.</ab>
        <p>water proceeded through the gas phase during the storage. Moreover, the <rs type="material">Na</rs> atoms can also be deintercalated forming <rs type="material">NaOH</rs> on the surface of the grains. The 300 ml sample did not become single phase even after it was stored for a month.</p>
        <p>The <rs type="me_method">magnetic susceptibility</rs> of each sample, which was measured within a few days after filtration, is shown in . As seen in this figure, all the samples except the 1000 ml one showed superconductivity. The variation of <rs type="tc">T c</rs> is shown as a function of V w in the inset. Obviously, the samples immersed in the water with V w ≤ 300 ml showed better superconducting properties, although they are not single phase. On the other hand, the superconducting properties changed after the storage as seen in . The superconduct- ing properties of the 500 ml and 1000 ml samples were improved drastically after they were stored for 2 weeks, while those of the 300 ml sample became rather bad after the 2 month storage. These facts are consistent with the idea that, during the storage, the intercalation and/or deintercalation of water can proceed through the gas and the Na atoms can also be deintercalated being extracted as <rs type="material">NaOH</rs>. <rs type="tc">T c</rs> seems to depend on both the <rs type="material">Na</rs> and the</p>
        <ab type="figureCaption">M/H-T curves of the samples immersed in water with various V w measured a few days after filtration. The inset shows <rs type="tc">T c</rs> of the samples.</ab>
        <ab type="figureCaption">Variations of M/H-T curves after the storage for the samples with V w = 500 ml (a), 1000 ml (b), and 300 ml (c).</ab>
        <p>water content and there seems to be optimum values in them. According to the present study, the best synthesis condition is the immersion to 500 ml water for 1 g of the starting <rs type="class">oxide</rs> followed by 2 weeks storage under 70% humidity.</p>
        <p>The M/H-T curves measured under various magnetic fields are shown in . The samples A and B are different from those mentioned above. Each sample was single phases. The <rs type="tc">transition temperatures</rs> of samples A and B without magnetic field, <rs type="tc">T c (0)</rs>, are approximately <rs corresp="#x27" type="tcValue">4.2 and 4.6 K</rs>, respectively. As shown in , <rs type="tc">T c</rs> under H ≥ 5 T is hard to determine for the both samples, because the superconducting transitions are broad . However, it is notable that the <rs type="tc">superconductivity</rs> of sample A is suppressed almost completely under 7 T while M/H of sample B shows clear downturn below, at least, 3.5 K even under 7 T. Two explanations are possible for this result. First, H c2 depends strongly on the sample quality and is improved greatly with slight increase of <rs type="tc">T c</rs>. Second, since 7 T M/H-T curves of samples A and B both start to deviate from the linear lines near <rs type="tc">T c (0)</rs> (see ), their <rs type="tc">T c</rs> do not decrease significantly under 7 T but their superconducting volume fractions are different under 7 T. In either case, H c2 seems to be quite high if it is measured for a high quality of sample.</p>
        <p>The important thing is that the superconductivity under high magnetic field depends strongly on <rs type="tc">T c</rs> , and <rs type="tc">T c</rs> is influenced by the synthesis conditions such as the volume of water</p>
        <ab type="figureCaption">M/H-T curves of the samples A (a) and B (b) measured under various fields. All the curves except those under 10 kOe are off-set to be distinguished. The dotted lines are visual guides.</ab>
        <p>in the hydration process or the storage time as mentioned above. This seems to be the reason for the inconsistent experimental results reported for the present system especially in the estimations of H c2 and the NMR measurements. Our high quality samples with high <rs type="tc">T c</rs> values have been investigated by µSR, NMR, <rs type="me_method">specific heat measurements</rs>, and <rs type="me_method">magnetic measurements</rs> to give consistent results. In 1/ 59 T 1 T determined by NMR, <rs type="tc">superconducting transition</rs> is detected clearly with <rs type="tc">T c</rs> at approximately <rs corresp="#x49" type="tcValue">4 K</rs> even under a high magnetic field of ∼7 T consistent with the high H c2 estimated from the <rs type="me_method">specific heat</rs> and <rs type="me_method">magnetic measurements</rs>.</p>
        <p>We synthesized powder samples of <rs type="material" xml:id="x49">Na x CoO 2 • yH 2 O</rs> by changing the volume of water in the hydration process, and investigated their superconducting properties. The single phase of <rs type="material">Na x CoO 2 • yH 2 O</rs> was obtained when the volume of water was 500 ml and 1000 ml per 1 g of starting materials of <rs type="material">Na 0.7 CoO 2</rs> . <rs type="tc">T c</rs> of the sample changed gradually while it was stored in the atmosphere of the humidity of 70%. The superconducting properties under high magnetic field were very sensitive to <rs type="tc">T c</rs> , and thus, to the synthesis conditions. These facts suggest that discrepancies in experimental results for the present compound result from the difference in sample quality. H c2 is obviously higher than 7 T in a high quality sample.</p>
    </body>
  </text>
</tei>

File: data/annotated/batch-1/L092157004-CC.superconductors.tei.xml
<?xml version="1.0" encoding="UTF-8"?>
<tei xmlns="http://www.tei-c.org/ns/1.0">
  <teiHeader>
    <fileDesc xml:id="_0">
      <titleStmt>
          <title>Thermodynamic and Transport Measurements on Superconducting <rs type="material">Na x CoO 2 • yH 2 O Single Crystals</rs> Prepared by Electrochemical De-intercalation</title>
      </titleStmt>
      <publicationStmt>
        <publisher>National Institute for Materials Science (NIMS), Tsukuba, Japan</publisher>
        <availability>
          <licence target="http://creativecommons.org/licenses/by/4.0/">
            <p>The Creative Commons Attribution 4.0 International (CC BY 4.0) Licence applies to this document.</p>
          </licence>
        </availability>
      </publicationStmt>
    </fileDesc>
    <encodingDesc>
      <appInfo>
        <application ident="grobid-superconductors" version="0.2.0-SNAPSHOT">
          <ref target="https://github.com/lfoppiano/grobid-superconductors">A machine learning software for extracting materials and their properties from scientific literature.</ref>
        </application>
      </appInfo>
    </encodingDesc>
    <profileDesc>
      <abstract>
          <p>Superconducting single crystal samples of <rs type="material">NaxCoO2 • yH2O</rs> have been produced using an elec- trochemical technique which dispenses with the usual bromine chemical de-intercalation step and permits much more precise control of the Na content. After careful hydration, nearly single-phase crystals have been obtained in which over 90% of the sample's volume corresponds to the supercon- ducting <rs type="material">Na0.3CoO2 • 1.3H2O</rs> structure. <rs type="me_method">Susceptibility</rs> and <rs type="me_method">specific heat</rs> measurements confirm that bulk superconductivity has been achieved. The extracted normal state density of states indicates Fermi-liquid behavior with strong mass enhancement and a modest Wilson ratio. Measurements of Hc2 for H c and H ab reveal significant anisotropy. The estimated value of Hc2 for H c yields a coherence length of ∼ 100Å, consistent with an extremely narrow bandwidth.</p>
      </abstract>
    </profileDesc>
  </teiHeader>
  <text xml:lang="en">
    <body>
        <p><rs type="class">Sodium cobalt oxide</rs>, <rs type="material">Na x CoO 2 (x ≈ 0.65 to 0.75)</rs>, has received considerable attention due to its unusual thermal electric properties.Recent studies have re- vealed anomalous non-Fermi liquid behavior in trans- port properties which point to the importance of strong correlations.The cobalt ions form a hexagonal lay- ered structure and the formally 1−x fraction is in the low spin (S = 1 2 ) Co 4+ state, while the x fraction is in the S = 0 Co 3+ state. Interest in this material escalated with the discovery of superconductivity by Takada et al.in <rs type="material">Na x CoO 2 • yH 2 O</rs> when the sodium concentration is re- duced to about 0.3 and water is intercalated between the layers. The ability to control the sodium content is an exciting development because, in principle, the limit of x = 0 corresponds to a Mott insulator on a triangular lattice with S = 1 2 . Then the hydrated compound can be viewed as electron doping of a Mott insulator with a doping concentration <rs type="material">x ≈ 0.3</rs>. As such, it is the second known example of superconductivity arising from dop- ing a Mott insulator after the high T c <rs type="class">cuprates</rs>. The S = 1 2 antiferromagnet on a triangular lattice was in fact the starting point of Anderson's resonating valence bond (RVB) idea,and the new superconductor has been in- terpreted in this light.Until recently, the bulk properties of superconducting <rs type="material">Na 0.3 CoO 2 • 1.3H 2 O</rs> has been studied mostly using pow- der samples.Single crystal measure- ments are much less plentiful, though such measure- ments are extremely important in order to understand this anisotropic layered compound. In this paper we re- port a new electrochemical method to extract Na from <rs type="material">Na x CoO 2</rs> . This is an alternative to the chemical de- intercalation of Na using Br ions introduced by Takada et al.Our electrochemical method permits precise con- trol of the Na content and avoids the environmental haz- ards associated with the use of high molar concentra- tions of Br. In addition, we have succeeded in growing large <rs type="material">single crystals of Na x CoO 2</rs> by the floating zone (FZ) method. By applying the electrochemical procedure to the FZ crystals, we have obtained superconducting single crystal samples with which we have carried out a variety of physical property measurements.</p>
        <p>The initial <rs type="material">Na 0.75 CoO 2 polycrystalline</rs> material was prepared using Na 2 CO 3 and Co 3 O 4 with Na to Co ratio at 0.75 to 1. The thoroughly mixed and ground powder was calcined at 750C for 12 hours and then reacted at 850C for 24 hours with frequent grindings in between. Na loss was minimized with a fast-heating method.A stoichiometric <rs type="material">Na 0.75 CoO 2 feed rod</rs> was melted and re-crystallized with an optical floating-zone furnace (4-Xe lamp design, CSI Japan) under oxygen atmosphere. Although Na vapor loss was observed from the white de- posit on the walls of the quartz sample chamber, this loss was minimized by choosing a fast pulling rate. A stable molten zone can be maintained with various pulling rates from 1.5 to 10 mm/hr. Electron probe microscopy anal- ysis (EPMA) indicates the FZ crystal has Na content between 0.71 and 0.74 for a crystal pulled with 2 mm/hr rate. We have grown large <rs type="material">single crystals of Na 0.75 CoO 2</rs> (5mm diameter × 8 cm long) successfully with this FZ method. Powder neutron diffraction confirms that the Na level of the FZ crystal is essentially identical to that in the feed rod.A three-electrode electrochemical cell was set up using the <rs type="material">Na x CoO 2</rs> sample as a working electrode, platinum foil as a counter electrode, Ag/AgCl as a reference elec- trode (E 0 = +0.222 V vs. the standard hydrogen elec- trode), and 1M NaOH as an electrolyte. The proposed half reaction at the anodically polarized <rs type="material">Na x CoO 2</rs> elec- trode responsible for <rs type="material">Na</rs> extraction is where the generated <rs type="material">NaOH</rs> becomes dissolved in the electrolyte. Because <rs type="material">Na x CoO 2</rs> is metallic, the work-</p>
        <ab type="figureCaption">The quasi-open circuit potential (OCP) as a function of time during charging of the EC cell. The arrows indicate regions of special stability and are labelled with possible Na concentrations associated with these regions.</ab>
        <p>ing electrode can be prepared directly using a com- pressed powder or a single crystal sample. <rs type="class">Hydrated</rs> <rs type="material">Na 0.3 CoO 2 • yH 2 O</rs> can be prepared by having the sam- ple anodically polarized with a constant voltage (0.6-1.2 V) until the decaying anodic current reaches a constant value. Alternatively, a constant current (of 0.1-10 mA) can be used to achieve the same charge level by wait- ing until the final open circuit potential reaches ∼ 0.5 V vs. Ag/AgCl. Samples obtained directly from the cell are typically in a mixture of the partially hydrated (c ≃ 13.8Å) and fully hydrated (c ≃ 19.7Å) structures and show only trace amounts of superconductivity. Fully hydrated superconducting crystals can be achieved by sealing the sample in a water vapor saturated container at room temperature. We find that the rate of hydration depends on grain size and several months are required to fully hydrate mm-sized single crystals. The sodium content in each sample was checked by electron probe microanalysis. After electrochemical treatment, our as- prepared floating-zone single crystals with <rs type="material">x = 0.75</rs> typ- ically break apart into smaller crystals (∼5×5×2 mm) with <rs type="material">x ≃ 0.28 − 0.32</rs>.</p>
        <p>The quasi-open circuit potential (OCP) was measured as a function of time during a repeated sequence of hav- ing a current density of 0.01 A/g turned on (for 100 sec- onds) and off (for 100 seconds). Here, the quasi OCP is the potential recorded during the time the current is off. We can interpret the OCP measured in this manner as the chemical potential of the surface layer of the sam- ple. In we plot the quasi-OCP vs. time where the charging current density is 0.01 A/g. The time axis is therefore proportional to the total charge supplied to the sample surface. A plateau in the OCP corresponds to two-phase coexistence. We can identify three prominent plateaus in . The last plateau at 0.48 volts indi- cates a saturation of the Na concentration, at least on the surfaces of the grains of the crystal. Assuming that this saturation level corresponds to Na 1/3 and knowing</p>
        <ab type="figureCaption">The <rs type="me_method">magnetic susceptibility</rs> measured using a SQUID magnetometer with an applied field of 1 Tesla with H ab and H c. Inset: The AC <rs type="me_method">susceptibilities</rs> (in-phase χ ′ and out-of- phase χ ′′ ) at low temperatures.</ab>
        <p>that the starting material is Na 0.75 , we have drawn ar- rows in to indicate the expected <rs type="material">Na</rs> content with the assumption that the Na extraction is proportional to the charging. The close match of these arrows with the plateaus suggests that stable intermediate phases exist for Na 2/3 and Na 1/2. We speculate that the special frac- tions of <rs type="material">x ≃ 1 3 , 1 2 , and 2 3</rs> may be indicative of at least partial Na ordering relative to the hexagonal Co struc- ture. The role of Na ordering on the physics of these materials is an important subject for future studies.</p>
        <p><rs type="me_method">Magnetic susceptibility</rs>, <rs type="me_method">specific heat</rs> and <rs type="me_method">resistivity</rs> have been measured on our superconducting single crys- tal samples. As shown in , the <rs type="me_method">susceptibility</rs> shows a large anisotropy, similar to that reported for <rs type="material">Na 0.68 CoO 2</rs> .However, the Curie-Weiss susceptibility that is so prominent there is now absent. The small cusp at 42 K is likely due to a <rs type="material">Co 3 O 4</rs> impurity phase, which is known to have an antiferromagnetic transition in the 33 to 46 K range.By comparing the size the <rs type="me_method">magne- tization</rs> cusp with that for bulk <rs type="material">Co 3 O 4</rs> , we estimate that the <rs type="material">Co 3 O 4</rs> impurity fraction of our sample is small, at the 1% level. However, we cannot detect the existence of Co 3 O 4 within our x-ray diffraction sensitivity. Apart from this anomaly and the low temperature Curie tail (which arises from only 0.5% of the Co moments), the <rs type="me_method">susceptibility</rs> is nearly temperature independent. Note the large magnitude and strong anisotropy. For compar- ison, the magnitude is about 5 times that of <rs type="material">lanthanum strontium cuprate (La 2−x Sr x CuO 4 )</rs> and 30 times that of a simple metal like <rs type="material">Na</rs>. The anisotropy is probably due to a combination of anisotropy in the g factor and the van Vleck term. AC <rs type="me_method" xml:id="x30">susceptibility measurements</rs> were taken in a field of 3 Gauss/100 Hz as shown in the inset of . The diamagnetic signal is indicative of a su- perconducting phase with an <rs type="tc">onset temperature</rs> of about <rs corresp="#x30" type="tcValue">4.2 K</rs>, and the screening fraction is estimated to be about 120% (without geometric correction).</p>
        <p>The <rs type="me_method" xml:id="x33">specific heat</rs> of an array of co-aligned single crys-tals (combined mass of 4.7 mg) was measured using a Physical Property Measurement System (Quantum De- sign) in applied magnetic fields ranging from 0 T to 14 T and temperatures ranging from 0.37 K to 10 K as shown in . The sample had been hydrated for three months after electrochemical de-intercalation, and x-ray diffraction indicates that 94% of the sample consists of the fully hydrated superconducting structure. In zero field, a pronounced peak is observed at <rs corresp="#x33" type="tcValue">4.2 K</rs>, indicating the <rs type="tc">transition to bulk superconductivity</rs>. A second broad peak exists at lower temperature around 1.5 K. In a field of 1 T, the superconducting anomaly at 4.2 K is strongly suppressed; in contrast, the peak at 1.5 K is slightly en- hanced. This suggests that the peak around 1.5 K is not related to a second superconducting phase with a lower <rs type="tc">T c</rs>. Such a peak may be compatible with a model of weakly interacting localized Co moments, analogous to the effects seen in impurity-doped semiconductors.In fields larger than 5 T, both peaks disappear and are re- placed by a broad enhancement of C/T over a wide range of temperatures. With increasing field, the enhancement of C/T shifts to higher temperatures. In the inset of , the top panel compares the sup- pression of the superconducting anomaly for H c and H ab. In order to achieve a comparable suppression, an in-plane field with magnitude 5 times that of the the out-of-plane field is required. This reflects the anisotropy of H c2 in the different field orientations and is consistent with our <rs type="me_method">resistivity</rs> measurements of H c2 (discussed be- low). We note that ∆C/T c in zero-field for our single crystal sample is comparable to that reported by other groups in powder samples.The data plotted in the main part of exhibit an upturn at the lowest measured temperatures which increases with increasing field. This is most likely due to a Schottky contribution from the nuclear spins. The bottom panel of the inset shows C/T data at high-fields in which a nuclear Schot- tky contribution (6.7×10 −6 B 2 /T 2 ) has been subtracted. These data demonstrate that in fields greater than ∼10 T <rs type="tc">superconductivity is completely suppressed</rs>. Hence, 10 T may be taken as an upper limit for H c2 with H ab.</p>
        <p>On different single crystal sample which had a smaller hydrated phase fraction, we had observed an anomaly in the <rs type="me_method">specific heat</rs> at T = 6 K. This feature is also notice- able in the powder data of Jin et al.,. We found that this anomaly was insensitive to magnetic fields as large as 14 T. The origin of this anomaly is not clear, and it may be related to another order parameter in the vicinity of the superconducting phase on the phase diagram.</p>
        <p>From our <rs type="me_method">specific heat</rs> data, we extract a normal state γ value of 16.6 mJ/K 2 Co-mole. This corresponds to a free electron density of states (DOS) including both spins of 7.09 states/eV. At first sight, this seems to com- pare well with the LDA band structure result</p>
        <p>of 4.4 states/eV. However, this apparent agreement is mislead- ing because the LDA band consists of 3 overlapping t 2g</p>
        <ab type="figureCaption">The <rs type="me_method">specific heat</rs> measured on a single crystal plot- ted as cp/T versus T in various applied magnetic fields. In the top panel of the inset, we plot cp/T versus T 2 showing the suppression of the superconducting anomaly for H c and H ab. In the bottom panel of the inset, we plot cp/T for fields of 10 T and 14 T (a nuclear Schottky contribution has been subtracted).</ab>
        <p>bands whereas the true quasiparticle is expected to form a single band out of the A 1g orbital (symmetric combina- tion of t 2g ), split off from the rest by correlation. A better way is to extract a bandwidth which we estimate to be 1.4 eV. Even though the LDA calculation was done for <rs type="material">x = 0.5</rs> and without hydration, the bandwidth should be insensitive to these differences. On the other hand, we can fit the observed DOS to that of the free electron tight binding band on a triangular lattice with hopping matrix element t ef f . With t ef f &lt; 0 and x = 0.35, the tight binding DOS for both spins is 0.16/|t ef f |.The measured DOS then implies that |t ef f | ≈ 23 meV, or a full bandwidth of 9|t ef f | ≈ 0.2 eV, which is a factor of 7 smaller than the LDA bandwith. We therefore conclude that there is a mass enhancement of ∼ 7 compared with band theory. By assuming g = 2, we find that the measured χ c of 3.5 × 10 −4 cm 3 /Co-mole corresponds to a free elec- tron DOS of 10.86 states/eV. This gives a Wilson ra- tio 4π 2 k 2 /3(gµ B ) 2 χ/γ of 1.53. In case a significant portion of χ comes from the van Vleck term, the Wil- son ratio will be even smaller. The combination of <rs type="me_method">sus- ceptibility</rs> and <rs type="me_method">specific heat</rs> measurements indicate that <rs type="material" xml:id="x43">Na 0.3 CoO 2 •yH 2 O</rs> may be viewed as a Fermi liquid with strong mass enhancement due to correlations. The occur- rence of <rs type="tc">superconductivity</rs> in such a narrow band mate-</p>
        <ab type="figureCaption">Resistivity in the ab plane and along the c axis. Low temperature results for ρc are shown in an expanded scale in the inset.</ab>
        <p>rial suggests an electronic rather than phononic mecha- nism. Four terminal <rs type="me_method">resistivity</rs> measurements on a single crystal are shown in . The zero resistance state is achieved in ρ c and ρ ab at low temperatures below <rs type="tc">T c</rs> ≃ <rs corresp="#x43,#x49" type="tcValue">4.2 K</rs> (the inset shows an expanded view of ρ c (T ) near the transition). The large room-to low-temperature resistance ratio (∼40) indicates that the sample is a good metal with large anisotropy between ρ c and ρ ab (grow- ing to 10 4 at low temperatures). The conductance per square at low T of each layer is 50 (e 2 /h), indicative of a long mean free path. The current and voltage leads were attached with silver paste which was allowed to dry in at- mosphere for 12 hours. Even though partial dehydration may have occurred during this process, it appears that <rs type="tc">superconductivity</rs> in the single crystal sample, with its smaller surface-to-volume ratio, is more robust than in the powder samples where <rs type="tc">superconductivity</rs> is found to degrade in a matter of minutes.The large peak below 52 K reported by Jin et al.is absent.</p>
        <p>In order to make an estimate of H c2 , we have measured the in-plane resistance R ab versus H at various tempera- tures as shown in . There are two regimes (at low fields and high fields) where the resistance is roughly pro- portional to H. We define H c2 as the field at the crossing point of the extrapolation of these regimes. In , we plot H c2 vs. T for both field orientations. There is about a factor of 5 difference in the slopes near <rs type="tc">T c</rs> , con- sistent with the heat capacity data. The value of H c2 for H ab is consistent with the Pauli paramagnetic limit for pair breaking. From the H c2 vs. T curve for H c, we determine a coherence length of ξ ≈ 100Å. This rela- tively short coherence length is surprising for a supercon- ductor with such a low <rs type="tc">T c</rs>, but is entirely consistent with the narrow bandwidth. Assuming a parabolic band, the BCS formula for ξ o can be expressed in terms of the DOS ρ(ǫ F ) in the following way: ξ o = vF π∆o = √ 3kF a 2 2π 2 ρ(ǫF )∆o . Us- ing ρ(ǫ F ) = 7.09 eV −1 extracted from <rs type="me_method">specific heat</rs> and assuming 2∆ o = 3.52 kT c , we obtain ξ o ≈ 27a ≈ 76Å, in reasonable agreement with the measured value.</p>
        <ab type="figureCaption">(a) The in-plane resistance curves R ab (H) measured for temperatures ranging from 2.0 K to 4.2 K. Field orienta- tions with H c and H ab (inset) are measured. (b) Hc2 vs T for both field orientations.</ab>
        <p>In conclusion, by combining a novel electrochemical method and floating-zone crystal growth we have suc- ceeded in producing high quality <rs type="material" xml:id="x49">single crystals of the hydrated Na x CoO 2 • yH 2 O</rs> system which show bulk su- perconductivity. Our measurements indicate that the low temperature properties are consistent with those of a Fermi liquid with strong mass enhancement. The avail- ability of high quality single crystals opens the door to many microscopic probes (such as x-ray and neutron scattering studies) which should help achieve an under- standing of this strongly correlated material.</p>
    </body>
  </text>
</tei>
