Repository: lfoppiano/SuperMat

# SuperMat 
SuperMat (Superconductors Material) dataset is a manually **linked** **annotated** dataset of superconductors related materials and properties.

## Content
 - Annotated dataset:
    - Superconductors data:
        - [Bibliographic](data/biblio) data references as XML-TEI or JSON (CORD-19) format
        - Sources are referenced in the [Bibliographic](data/biblio) data
        - The annotations are not public due to copyright 
    - Tabular version of the linked annotated entities in the dataset [CSV](data/csv/SuperMat-1.0.csv) (*)
    - Material data for segmenting inorganic material names
 - Annotation guidelines:
    - [Online version](https://supermat.readthedocs.io)

File: data/annotated/batch-1/L092227003-CC.superconductors.tei.xml
<tei xmlns="http://www.tei-c.org/ns/1.0">
    <teiHeader>
        <fileDesc xml:id="_1" />
        <encodingDesc/>
    </teiHeader>
    <text xml:lang="en">
		<p>&quot;Spin-Flop&quot; Transition and Anisotropic Magnetoresistance in <material>Pr 1.3−x La 0.7 Ce x CuO 4</material>: Unexpectedly Strong Spin-Charge Coupling in Electron-Doped <class>Cuprates</class></p>
		<p>We use transport and neutron-scattering measurements to show that a magnetic-field-induced transition from noncollinear to collinear spin arrangement in adjacent CuO2 planes of lightly electron-doped <material>Pr1.3−xLa0.7CexCuO4 (x = 0.01) crystals</material> affects significantly both the in-plane and out-of-plane <me_method>resistivity</me_method>. In the high-field collinear state, the magnetoresistance (MR) does not saturate, but exhibits an intriguing four-fold-symmetric angular dependence, oscillating from being positive at B [100] to being negative at B [110]. The observed MR of more than 30% at low temperatures induced by a modest modification of the spin structure indicates an unexpectedly strong spin-charge coupling in electron-doped <class>cuprates</class>.</p>
		<p>PACS numbers: 74.25.Fy, 75.25.+z, 74.20.Mn, 74.72.Jt</p>
		<p>High-T c superconductivity (SC) in <class>cuprates</class> emerges as the parent antiferromagnetic (AF) insulator is doped with charge carriers, either holes or electrons. Despite this apparent symmetry with respect to doping, it still remains unclear whether the mechanism of SC in both cases is the same. It is generally believed that in the hole-doped <class>cuprates</class>, the SC pairing originates from an interplay between the doped holes and AF spin correlations. Indeed, many observations, including a fast suppression of the Néel order by doped holes which results in the &quot;spin-glass&quot; state , and a strong tendency to form spin-charge textures -&quot;stripes&quot; , point to a very strong coupling between the charge and spin degrees of freedom.</p>
		<p>The behavior of doped electrons looks, however, much different. Electron doping suppresses the AF order at virtually the same slow rate as the substitution of magnetic Cu 2+ ions with non-magnetic Zn 2+ , and does not induce any incommensurability in the spin correlations . This has been taken as evidence that the electrons merely dilute the spin system . Apparently, if the charge transport and spin correlations are actually decoupled in the electron-doped <class>cuprates</class>, the SC pairing should have a non-magnetic origin as well. A recent discovery of the magnetic-field induced AF order in superconducting <material>Nd 2−x Ce x CuO 4</material> has shown, however, that antiferromagnetism and <tc>superconductivity</tc> may be closely related in these compounds.</p>
		<p>To probe the spin-charge coupling, one can determine how the charge transport responds to such relatively weak changes in the spin structure as spin-flop or metamagnetic transitions. In hole-doped <material>La 2−x Sr x CuO 4</material> , for instance, the conductivity changes by up to several times . In this Letter, we use <me_method>neutron scattering</me_method> and <me_method>magnetoresistance (MR)</me_method> measurements to study the effect of magnetic field on the spin structure and anisotropic conductivity of lightly <material>electron-doped Pr 1.3−x La 0.7 Ce x CuO 4 (PLCCO) single crystals</material>. We find that both the in-plane and out-of-plane <me_method>resistivity</me_method> (ρ ab and ρ c ) are surprisingly sensitive to spin reorientation, with ∆ρ ab /ρ ab exceeding 30% at low temperatures -the same scale as in <material>hole-doped La 2−x Sr x CuO 4</material>. This result indicates that in electron-doped <class>cuprates</class> the charge transport exhibits a similar degree of coupling to magnetism as in the hole-doped ones, and therefore the superconductivity in both systems may have a universal origin.</p>
		<p>High-quality <material>PLCCO single crystals with x = 0.01</material> (mosaicity &lt; 1 • ) were grown by the traveling-solvent floating-zone technique and annealed at ≈ 860 • C in pure argon to remove excess oxygen. The partial substitution of Pr with La was used to stabilize the crystal growth, without introducing significant lattice distortions . Neutron scattering measurements were performed on the BT-2 and SPINS triple-axis spectrometers at the NIST Center for Neutron Research. We label wavevectors Q = (q x , q y , q z ) inÅ −1 as (H, K, L) = (q x a/2π, q y a/2π, q z c/2π) in the reciprocal lattice units (r.l.u.) suitable for the tetragonal unit cell of <material>PLCCO</material> (space group I4/mmm, a = 3.964 and c = 12.28Å are in-plane and out-of-plane lattice paramters, respectively). In this notation, 100]/[010] and [110]/[110] are along the Cu-O-Cu bond direction and the diagonal Cu-Cu direction, respectively. The experimental details are described in Refs. .</p>
		<p><me_method>Resistivity measurements</me_method> were carried out by the ac four-probe method on the same crystal used for neutron measurements. It was cut and polished into suitable shapes: 3.1 × 1 × 0.45 mm 3 for ρ ab and ≈ 1 × 1 × 1 mm 3 for ρ c . The MR was measured by sweeping the magnetic</p>
		<p>Field-induced transition from noncollinear to collinear spin arrangement in <material>Pr2CuO4</material>. (a) Zero-filed noncollinear spin structure; only Cu spins are shown. (b) -(c) Collinear spin-flop states induced by (b) a magnetic field applied along the Cu-Cu direction; (c) a magnetic field tilted from [010]; and (d) B [010]. field between ±14 T at fixed temperatures stabilized by a capacitance sensor with an accuracy of ∼ 1 mK.</p>
		<p>The peculiar spin structure of <material>Pr 2 CuO 4 (PCO)</material> is interesting in its own right. While a strong intraplane exchange drives the AF spin ordering within CuO 2 planes, all the isotropic exchange interactions between the planes are perfectly canceled out due to the body-centered tetragonal crystal symmetry. The three-dimensional ordering [] that sets in below the Néel temperature T N = 250 − 285 K is governed by weak pseudodipolar (PD) interactions, which favor a noncollinear orientation of spins in adjacent planes (alternating along the [100] and [010] directions) . A unique feature of the interplane PD interaction is that its energy does not change if the spin sublattices of adjacent CuO</p>
		<p>dependence of the Cu 2+ and Pr 3+ moments in <material>PLCCO (x = 0.01)</material>. (b) Integrated intensity of the ( 1 2 , 1 2 , 1) and ( 1 2 , 1 2 , 3) magnetic peaks. The ordered moments are estimated by normalizing the magnetic intensity to the weak (1,1,0) nuclear Bragg peak without considering the absorption and extinction effects . The solid lines are power-law fits describing the contribution of Cu spins .</p>
		<p>(c) Intensity (counts/10 sec) Field dependence of the integrated intensity at various temperatures. We note that the critical field for spin-flop transition in <material>PLCCO</material> is lower than that of <material>PCO</material> .</p>
		<p>planes rotate in opposite directions . Such a continuous spin rotation can be induced by a magnetic field parallel to Cu-Cu direction, which easily converts the noncollinear structure of into a collinear one with spins along the [110] direction []. Note that while these diagonal directions are hard spin axes in the non-collinear phase, they become the easy axes in the collinear one. A perfectly aligned field B [010] causes a first-order transition directly to the spin-flop phase [], while at intermediate field directions the magnetic field first induces a transition into the collinear phase [], and then smoothly rotates the spins to align them perpendicular to the field .</p>
		<p>The neutron diffraction measurements at zero field on the (1/2, 1/2, L) magnetic Bragg peaks (L = 0, 1, 2, 3, 4) show that in our <material>PLCCO (x = 0.01)</material> the Cu 2+ spins order into the same non-collinear structure as in <material>pure PCO</material>, albeit at a somewhat lower T N ≈ 229 K . The reduced T N is probably due to a partial substitution of Pr 3+ with non-magnetic La 3+ , as well as to doped electrons. Similar to <material>PCO</material> , the Pr 3+ ions in <material>PLCCO</material> can be polarized by the ordered Cu 2+ moment. Upon cooling below 100-150 K, the exchange field of the Cu 2+ spins induces a small (up to ∼ 0.1 µ B ) ordered moment</p>
		<p>In-plane and out-of-plane <me_method>resistivity</me_method> of <material>PLCCO (x = 0.01) single crystals</material>. The MR in ρc (b) and ρ ab (c) measured for the in-plane magnetic field B [110]. on the Pr 3+ ions . shows the effect of a B [110] field on the (1/2, 1/2, 1) and (1/2, 1/2, 2) magnetic peaks at various temperatures. Upon increasing the magnetic field, the peak intensity changes, indicating a continuous noncollinear to collinear phase transition. Indeed, for the collinear spin arrangement [], the magnetic intensity vanishes at (1/2, 1/2, L) with L = 1, 3, 5. As can be seen in Figs. 3(c) and 3(d), the critical field for the non-collinear to collinear (&quot;spin-flop&quot;) transition, B c , increases from less than 0.5 T at 150 K to ∼2 T at 5 K. In comparison, the first-order spin-flop transition for B [010] was reported to take place at several time larger fields and a c-axis aligned field does not change the noncollinear spin structure .</p>
		<p>The transport properties of lightly <material>electron-doped PLCCO</material> differ from those of its <material>hole-doped analog LSCO</material> or <material>YBa 2 Cu 3 O 6+x (YBCO)</material>. In contrast to hole-doped <class>cuprates</class> , the doping of 1% of electrons into the <material>CuO 2</material> planes appears to be insufficient to induce metallic in-plane conduction in <material>PLCCO</material>, and both ρ ab and ρ c grow upon cooling below room temperature []. It is worth noting also that lightly <material>doped PLCCO</material> turns out to be one of the most anisotropic <class>cuprates</class> with ρ c /ρ ab ∼ 8000 at room temperature -an order of magnitude larger than in <material>LSCO</material> and <material>YBCO</material>.</p>
		<p>In further contrast to hole-doped <class>cuprates</class> , no anomaly is detected at the Néel transition in <material>PLCCO</material> either in the in-plane or out-of-plane <me_method>resistivity</me_method>. At a first glance, this supports the view that the charge motion in <material>electron-doped PLCCO</material> is virtually decoupled from spin correlations, and one therefore would expect the conductivity to ignore the spin reorientation sketched in . Surprisingly, the experiment shows that this is not the case, and instead of being field-independent, both ρ ab and ρ c exhibit a considerable increase upon transition into the collinear state []. We have confirmed that this MR is of the spin origin and contains no orbital terms, since no difference was observed in ∆ρ ab /ρ ab for fields applied parallel or perpendicular to the current. Moreover, ∆ρ ab /ρ ab and ∆ρ c /ρ c demonstrate a remarkable similarity both in magnitude and in field dependence, in spite of the huge <me_method>resistivity</me_method> anisotropy. Finally, no MR anomaly is observed when a c-axis aligned field is applied, consistent with the absence of a spin-flop transition for such field orientation .</p>
		<p>The MR behavior in is clearly reminiscent of that in <material>LSCO</material> , though there are two important differences. First is the sign of the anomalous MR, which is always positive in <material>PLCCO</material>, but negative in <material>LSCO</material>. Second, the MR features in <material>LSCO</material> and <material>YBCO</material> become discernible as soon as the AF order is established, but in <material>PLCCO</material> they appear at temperatures much lower that T N (at T &lt; 70 − 100 K), and quickly gain strength upon decreasing temperature . The latter indicates that some other factors, such as magnetic moments of Pr 3+ or a structural instability , that come into play at low temperature, may be relevant to the observed MR.</p>
		<p>A comparison of the neutron and <me_method>resistivity</me_method> data reveals one more interesting feature, namely, the transitions observed by these two probes do not match each other [inset to ]. One can see that the charge transport ignores the initial spin rotation, and the steepest <me_method>resistivity</me_method> variation is observed at B c , where the collinear structure is established. Although B c changes substantially with temperature [], the apparent shift in the transitions holds consistently, with the peak in dρ/dB roughly coinciding with the end of the transition observed by neutron scattering.</p>
		<p>As the magnetic field deviates from the Cu-Cu direction [], the spin-flop transition shifts towards higher fields, reaching ultimately B c ∼ 12 T for B [010]; the MR behavior for these two field orientations is compared in Figs. 5(b) and 5(c) . It becomes immediately clear from these figures that the step-like increase of the <me_method>resistivity</me_method> upon the transition to the collinear state does</p>
		<p>(a) The critical field Bc determined from peaks in dρ ab /dB and dρc/dB for B [110]. In the inset to (a), the normalized field dependence of ρc (•) is compared with that of the ( 1 2 , 1 2 , 1)-peak intensity (•). ∆ρ ab /ρ ab (b) and ∆ρc/ρc (c) for two directions of the in-plane magnetic field. The angular dependence of the high-field MR is sketched in the inset to (c). not make a complete story. Regardless of the field direction within the ab plane, the <me_method>resistivity</me_method> exhibits roughly the same increase at the spin-flop transition, but then (at B &gt; B * c ) it keeps changing without any sign of saturation [Figs. 5(b) and 5(c)]. Even more surprising is that this high-field MR changes its sign depending on the field direction, as is schematically drawn in the inset to . One can conceive a spin structure upon rotating the high magnetic field within the ab plane in the following way: the spins always keep the collinear arrangement and rotate as a whole, being almost perpendicular to the magnetic field . Our data show that the <me_method>resistivity</me_method> goes down as the spin direction approaches one of the two equivalent spin easy axes (Cu-Cu directions) and increases at the spin hard axes (Cu-O-Cu directions) [inset to ]. Note that the <me_method>resistivity</me_method> changes are rather large, ∆ρ ab /ρ ab reaches ≈ 18% at T = 5 K and exceeds 32% at 2.5 K, indicating that the magnetic field B [100] can effectively localize the doped electrons.</p>
		<p>Apparently, the fascinating MR oscillations in cannot originate from simple &quot;spin-valve&quot; effects, since at high fields the spin structure always stays collinear, and all that changes is the relative orientation of spins with respect to the crystal axes. The MR may be related to 2D spin fluctuations that were found to survive far above B c , as manifested in the diffuse neutron scattering , or to some unusual coupling of the charge transport with low-energy spin dynamics. Though the exact mechanism of the revealed MR features still remains to be understood, what is certain is that the charge carriers in electron-doped <class>cuprates</class> appear to have a remarkably strong coupling with the spin order, which should play an important role in determining their physical properties.</p>
		<p>Upon preparing this paper, we became aware of similar MR features observed for <material>Pr 1.85 Ce 0.15 CuO 4</material>, which gives evidence that the strong spin-charge coupling survives up to much higher electron-doping levels, that are relevant for the superconducting state.</p>
		<p>We thank K. Segawa and Shiliang Li for technical assistance. This work was in part supported by the US NSF DMR-0139882 and DOE under contract No. DE-AC-00OR22725 with UT/Battelle, LLC.</p>
	</text>
</tei>

File: data/annotated/batch-1/L093156802-CC.superconductors.tei.xml
<tei xmlns="http://www.tei-c.org/ns/1.0">
    <teiHeader>
        <fileDesc xml:id="_1" />
        <encodingDesc/>
    </teiHeader>
    <text xml:lang="en">
		<p>Evidence for gap anisotropy in <material>CaC 6</material> from directional point-contact spectroscopy</p>
		<p>We present the first results of directional point-contact spectroscopy in high quality <material>CaC6</material> samples both along the ab plane and in the c-axis direction. The superconducting order parameter ∆(0), obtained by fitting the Andreev-reflection (AR) conductance curves at temperatures down to 400 mK with the single-band 3D Blonder-Tinkham-Klapwijk model, presents two different distributions in the two directions of the main current injection, peaked at 1.35 and 1.71 meV, respectively. By ab-initio calculations of the AR conductance spectra, we show that the experimental results are in good agreement with the recent predictions of gap anisotropy in <material>CaC6</material>.</p>
		<p>PACS numbers: 74.50.+r, 74.45.+c, 74.70.Ad</p>
		<p>The discovery of a relatively &quot;high-T c &quot; superconductivity in <material>graphite</material> intercalated with Ca , Yb and, very recently, Sr has strongly revived the interest in the <class>Graphite Intercalated Compounds (GICs)</class> and their physics. The Ca-intercalated graphite, <material id="3">CaC 6</material> , with its <tc>&quot;record&quot; T c</tc> of about <tcValue ptr="#3">11.5 K</tcValue>, in particular, has been the subject of various theoretical and experimental investigations in the past two years (for a short review of the initial results see ). One of the most important questions, however, is still not clear: what is the magnitude and anisotropy of its superconducting gap? The first experiments (STM, penetration depth, <me_method>specific heat</me_method>) on <material>CaC</material> have evidenced a single, apparently isotropic, swave gap with a ratio 2∆/k B T c of the order of the BCS value . Recent tunnel spectroscopy results, on the other hand, claimed the presence of an isotropic gap with a magnitude more than 40% higher than that reported earlier . The spread of gap values measured up to now range between 1.6 meV and 2.3 meV . The important point is that all these experiments have either probed a bulk property or a directional one along the c-axis direction . As pointed out in Ref., the presence of anisotropic or two-gap superconductivity in <material>CaC 6</material> cannot be ruled out until tunneling or pointcontact measurements are performed also along the ab direction. On the other hand, recent first-principles density functional calculations of the superconducting properties of <material>CaC 6</material> have supported the presence of a moderately anisotropic gap which varies between 1.1 and 2.3 meV, depending on the k-point and the π or interlayer (IL) sheet of the Fermi surface (FS) involved . Such an anisotropy can be revealed by directional spectroscopy measurements performed along both c and ab direction.</p>
		<p>In this paper we present the results of point-contact Andreev-reflection (PCAR) spectroscopy performed on high-quality bulk samples of <material>CaC 6</material> . By using a spe-cial technique to realize the contacts, that proved very successful and effective in the case of <material>MgB 2</material> , we were able to perform directional PCAR spectroscopy at very low temperature both along the ab plane and the c-axis direction. Two different gap distributions in the two directions can reproducibly be extracted from the experimental data. When compared to the results of new first-principles calculations these findings unequivocally prove the anisotropy of the superconducting gap in <material>CaC 6</material>.</p>
		<p>The high-quality <material>CaC 6</material> bulk samples used for our measurements were synthesized by reacting highly oriented pyrolytic graphite (with a spread of the c axis orientation ≤ 0.4 • ) for several weeks at 350 • C with a molten alloy of Li and Ca . The resulting <material>CaC 6</material> samples have a shiny golden surface. They are very sensitive to air and moisture which rapidly damage the sample surfaces. Xray analysis has shown mainly the <material id="14">CaC 6</material> reflections with a small (&lt; 5%) contribution from impurity phases. Further details on the characterization of the samples may be found in Ref. . All samples used for PCAR spectroscopy (size ≈ 1×1×0.2 mm 3 ) were selected to have a very sharp <tc>superconducting transition</tc> (∆T c (10% − 90%) = 0.1 K) with the <tc>onset at T c</tc> = <tcValue ptr="#14">11.4 K</tcValue>.</p>
		<p>The point contacts were made by using a nonconventional technique we called &quot;soft&quot; PCAR spectroscopy . Instead of using the standard metallic tip, a very small (∅ ≃ 50 µm) drop of Ag conductive paint, put on the etched or freshly cleaved surfaces of the sample is used as a counterelectrode. Such contacts are particularly stable both in time and towards temperature variations and they allow to inject the current mainly perpendicular to the contact plane. A fine tuning of the junction characteristics at low temperature can be done by applying short voltage or current pulses. Further details on the technique can be found in Refs. 11, 13. Due to the mentioned high sensitivity of <material>CaC 6</material> samples&#x27;</p>
		<p>(Color online) (a) Raw point-contact conductance curves of various ab-plane contacts at 4.2 K. For clarity the curves are vertically shifted of the amount shown close to each curve. (b) The same as in (a) but for various contacts with current injection mainly along the c axis. In each panel a sketch of the contact geometry is also shown. surface to air, the room-temperature preparation of the contact was done inside a sealed glove bag filled with pure He gas or in a glove box with Ar atmosphere. After the contact was made the junction was very rapidly transferred to the cryostat in a sealed container. Contacts were made either on the flat ab-plane surface or on the narrow lateral side of the samples. Referring to the main direction of current injection, we call them c-axis and ab-plane contacts, respectively (see insets of ). The conductance curves, dI/dV vs. V , were obtained by numerical differentiation of the measured I −V curves and subsequently normalized by dividing them by the normal-state conductance measured at T ≥ <tc>T c</tc> . For this reason, in all the contacts, we therefore carefully studied the temperature dependence of the conductance in order to determine the critical temperature of the junction, i.e. the &#x27;Andreev critical temperature&#x27;, T A c . In an overall of 35 different contacts, T A c was found to be 11.3 ± 0.1 K, in best agreement with the <tc>bulk T c</tc> &#x27;s of the samples and in contrast with a previous report . This fact proves the high quality of samples and surfaces in the contact region. For simplicity, we will therefore refer to the critical temperatures of the contacts as <tc>T c</tc> in the following. shows several raw conductance curves as function of bias voltage measured both in ab-plane contacts (a) and in c-axis ones (b) at 4.2 K. The curves show clear Andreev-reflection (AR) features, an almost flat conductance (at V &gt; 8 − 10 meV) and no dips that usually are a sign of the failure in reaching the conditions for pure ballistic conduction in the contact . The normal resistance R N of all the good contacts is between 0.75 and 6.4 Ω. By knowing the mean free paths and the residual resistivities of <material>CaC 6</material> along the ab plane and in the c-axis direction, i.e. ℓ ab = 74 nm, ℓ c = 4.7 nm, ρ 0,ab = 0.8 µΩ·cm and ρ 0,c = 24 µΩ·cm we can apply the Sharvin formula for the contact resistance in the ballistic regime in order to determine the contact radius a = (4ρ 0 ℓ/3πR N ) 0.5 . The condition for full ballistic transport (a ≪ ℓ) is totally verified in ab-plane contacts, where a ab ≈ 6 − 18 nm. In c-axis junctions, where a c ≈ 14 − 24 nm but the conductance curves do not show any sign of heating , the presence of at least 30 parallel contacts in the junction area is expected.</p>
		<p>After normalization, the conductance curves were fitted to the modified 3D Blonder-Tinkham-Klapwijk (BTK) model . In the single-band form it contains three fitting parameters: The gap ∆, the barrierheight parameter Z and the broadening Γ which accounts for both intrinsic (quasiparticle lifetime) and extrinsic phenomena that broaden the AR conductance .</p>
		<p>In order to increase the experimental resolution of our measurements we decided to perform part of the PCAR experiments at very low temperature in a Quantum Design measurement system (PPMS) with 3 He insert. shows the normalized conductance curves (circles) of a typical ab-plane contact at various temperatures from 400 mK up to <tc>T c</tc>. At any temperature the single-band 3D BTK model fits the data very well (solid lines). At the lowest T , the values of the fitting parameters are: ∆ = 1.44 meV, Γ = 0.61 meV and Z = 0.75. In panel (c) we display the order parameter ∆ obtained from the data given in (a). Its temperature dependence almost perfectly follows the BCS-like expression (solid line) with 2∆(0)/k B T c = 2.98 which is sensibly smaller than expected from BCS theory.</p>
		<p>In and (d) we report the same data for a c-axis contact. As for the ab-plane case, the curves are well fitted by the single-band 3D BTK model which gives at 400 mK: ∆ = 1.7 meV, Γ = 0.84 meV and Z = 0.97. The temperature dependence of ∆ is very close to the expected BCS one with a ratio 2∆(0)/k B T c = 3.48, in best agreement with the weak-coupling BCS value.</p>
		<p>It is worth noticing that the Z values observed in caxis contacts (between 0.74 and 1.01) are systematically greater than those of ab-plane contacts (between 0.48 and 0.75). According to the 3D BTK model , this difference can be explained by the different Fermi velocities of <material>CaC 6</material> in the ab plane (v ab = 0.54 × 10 6 m/s) and along c axis (v c = 0.29 × 10 6 m/s), thus confirming the directionality of our point contacts.</p>
		<p>The AR curves shown in are rather small in amplitude, as already observed in all the &quot;soft&quot; PCAR measurements on <material>MgB 2</material> and related compounds , resulting in Γ values substantially greater than those expected for the quasiparticle lifetime. As recently observed in lithographically fabricated Cu-Pt-Pb nanocontacts , this additional broadening can be explained by the presence of pair-breaking effects induced by the scattering in a thin disordered layer present at the NS interface. This is the case of our point contacts, due to a disordered layer on the surface of Ag grains that also makes the residual resistivity of the paint be five orders of magnitude greater than in pure Ag.</p>
		<p>The reproducibility of the PCAR data was very good. Most of the contacts, obtained both in 4 He and in 3 He</p>
		<p>(Color online) Normalized dI/dV vs. V curves at different temperatures down to 400 mK in an ab-plane contact (a) and in a c-axis one (b) (open circles). Solid lines: best-fit curves given by the single-band 3D BTK model. Panels (c) and (d) show the temperature dependency of the order parameter ∆ (full circles) in the ab-plane direction and in the c-axis one, respectively, as determined from the BTK fits shown in (a) and (b). Solid lines are the BCS-like fits. cryostat, show dI/dV curves and temperature dependencies of quality similar to that presented in . In 15 ab-plane contacts the order parameter ∆(0) ranged between 1.1 meV and 1.7 meV with the distribution shown in . In 14 c-axis contacts ∆(0) ranged between 1.3 meV and 1.94 meV with the distribution shown in</p>
		<p>(b). The figure also shows the Gaussian curves that best fit the distributions. They are peaked at ∆ ab (0)=1.35 meV and ∆ c (0)=1.71 meV and show standard deviations s ab =0.14 meV and s c =0.08 meV, respectively. The results in c-axis direction are in very good agreement with the gap values previously reported in Ref. 6, 7. A minority of contacts (3 in ab-plane and 3 in c-axis direction) have shown gap values between 2.1 and 2.4 meV, similarly to the results of Ref. 9. The complex microscopical nature of our point contacts leaves some uncertainty about the true direction of current injection, particularly in the case of contacts on the side faces of the sample (i.e. ab-plane contacts) where, due to the intrinsic inhomogeneity of the cleaved surface, current injection along c axis is also possible.</p>
		<p>parameter ∆ (meV) FIG. 3: (Color online) Distributions of the different ∆(0) values measured in ab-plane contacts (a) and in c-axis ones (b) at 4.2 K (red) and at 400 mK (light red). Dash black lines are the fits of the total distribution to a Gaussian curve. However, the clear difference observed between the most probable ∆(0) values in ab-plane and c-axis contacts provides strong evidence for a gap anisotropy in <material>CaC 6</material> .</p>
		<p>In order to compare our results with the theoretical predictions of gap anisotropy in <material>CaC 6</material> we calculated the Andreev-reflection conductance curves by firstprinciples methods. We have a SN junction where S = <material>CaC 6</material> and N = Ag. Let&#x27;s label with the suffix i = 1,2,3 the three sheets of the CaC 6 Fermi surface (FS) (π and interlayer (IL) bands). If n is the unitary vector in the direction of the injected current, v ik,n = v ik · n are the corresponding components of the Fermi velocities in the superconductor at wave vector k for band i-th. Taking into account that Ag has a quasi-spherical FS and an almost constant Fermi velocity v N = v ik , the corresponding quantity in the normal metal will be v N,n = v N . Following Refs. 22, 23 we finally obtain the total AR conductance as: where: FSi is the integral over the i-th FS, i.e. σ ikn (E) is the BTK conductance of the i-th band expressed in terms of the quantities N q ik (whose real parts are the quasiparticle and the pair density of states in the same band, respectively) and of Z n values. ∆ ik is the gap value for band i-th at point k over the FS, recently calculated from first principles . The values of Z n used in the calculation are taken similar to those of the curves shown</p>
		<p>online) Theoretical AR conductances calculated at T = 0 by Eq. (1). (a) Current injected along the a axis with Z = 0.75 and Γ = 0 (black) and Γ = 0.6 (red); (b) current injected along the c axis with Z = 1 and Γ = 0 (black) and Γ = 0.8 (red). Experimental curves at 400 mK are shown for comparison (blue circles). in , i.e. Z ab = 0.75 and Z c = 1. The explicit expression of σ ikn (E) can be found in Ref. .</p>
		<p>The results of the calculations given by Eq. (1) are shown at T = 0 K and for a-and c-axis directions (top curves in ). The conductance calculated along the b direction is almost identical to the one in a direction. At T = 0 the topology of the <material>CaC 6</material> FS and the calculated anisotropy of the π and IL gaps result in a sizeable anisotropy of the AR conductance. In ab direction, it exhibits a sharp peak (related to the π gap) at about 1.38 meV and a broad shoulder (mainly related to the IL gap) at about 1.9 meV. In c direction, as expected from the shape of the FS, the role of the IL (Ca) gap becomes more important and the conductance shows two distinct peaks with almost the same height. However, for Γ = 0 even at T = 0 K these anisotropic features are rapidly smeared out. The middle curves of show the effect on the theoretical conductances of a broadening similar to that observed at very low T in the experimental curves of . The conductances become similar to single-gap ones and can be perfectly fitted by single-gap 3D BTK curves, as shown in . The use of more complex fitting models (anisotropic or two-band BTK) that we tested on our data does not improve the fit substantially, as already pointed out in Ref. In the experimental ab-plane and c-axis conductances measured at 400 mK are included too (circles) in order to show the remarkable agreement with the theoretical curves for the same level of broadening. Although this broadening washes out the fine anisotropic structures of the conductance, a clear sign of the underlying gap anisotropy is still present since the 3D BTK fit of the theoretical conductances gives different order parameters in the two directions, ∆ = 1.5 meV (Γ = 0.65 meV, Z = 0.765) for a-axis direction and ∆ = 1.7 meV (Γ = 0.92 meV, Z = 1.015) for c-axis one. The c-axis value is in perfect agreement with the experimental results (both single curves at 400 mK and the peak of the distribution of the 14 different contacts). In the ab-plane case, the experimental ∆ values from the curves at 400 mK and from the peak of the distribution of (a) (ranging from 1.3 meV to 1.44 meV) are smaller than the value obtained from the fit of the theoretical conductance. This discrepancy could be ascribed to a possible slight overestimation of the small π gap (and, maybe, an underestimation of the large IL gap associated with Ca FS) in the theoretical calculations. This fact appears reasonable if one considers that the first-principle calculations of Ref. led to an underestimation of <tc>T c</tc> of about 17 %.</p>
		<p>In conclusion, the first directional PCAR measurements in <material>CaC 6</material> carried out also at T = 400 mK both along the ab-plane and the c-axis direction give strong and reproducible evidence of the predicted anisotropic nature of the superconducting gap in this <class>GIC</class>. New firstprinciples calculations of the expected anisotropy in the AR conductance curves fully support this conclusion and indicate that the actual gap anisotropy in <material>CaC 6</material> could be even slightly greater than theoretically predicted.</p>
		<p>We</p>
		<p>thank Lilia Boeri, O.V. Dolgov, E.K.U. Gross and I.I. Mazin for useful discussions. This work was done within the projects: PRIN (No. 2006021741) and Cybersar (cofunded by MUR under PON). V.A.S. acknowledges the support of RFBR (Proj. No. 06-02-16490).</p>
	</text>
</tei>
