Repository: lfoppiano/SuperMat

# SuperMat 
SuperMat (Superconductors Material) dataset is a manually **linked** **annotated** dataset of superconductors related materials and properties.

## Content
 - Annotated dataset:
    - Superconductors data:
        - [Bibliographic](data/biblio) data references as XML-TEI or JSON (CORD-19) format
        - Sources are referenced in the [Bibliographic](data/biblio) data
        - The annotations are not public due to copyright 
    - Tabular version of the linked annotated entities in the dataset [CSV](data/csv/SuperMat-1.0.csv) (*)
    - Material data for segmenting inorganic material names
 - Annotation guidelines:
    - [Online version](https://supermat.readthedocs.io)

File: data/annotated/batch-1/L093157004-CC.superconductors.tei.xml
<?xml version="1.0" encoding="UTF-8"?>
<tei xmlns="http://www.tei-c.org/ns/1.0">
  <teiHeader>
    <fileDesc xml:id="_0">
      <titleStmt>
          <title>Pressure effects on the transition temperature and the magnetic field penetration depth in the <rs type="class">pyrochlore</rs> superconductor <rs type="material">RbOs 2 O 6</rs></title>
      </titleStmt>
      <publicationStmt>
        <publisher>National Institute for Materials Science (NIMS), Tsukuba, Japan</publisher>
        <availability>
          <licence target="http://creativecommons.org/licenses/by/4.0/">
            <p>The Creative Commons Attribution 4.0 International (CC BY 4.0) Licence applies to this document.</p>
          </licence>
        </availability>
      </publicationStmt>
    </fileDesc>
    <encodingDesc>
      <appInfo>
        <application ident="grobid-superconductors" version="0.2.0-SNAPSHOT">
          <ref target="https://github.com/lfoppiano/grobid-superconductors">A machine learning software for extracting materials and their properties from scientific literature.</ref>
        </application>
      </appInfo>
    </encodingDesc>
    <profileDesc>
      <abstract>
          <p>We report <rs type="me_method" xml:id="x2">magnetization measurements</rs> under high hydrostatic pressure in the newly discovered <rs type="class">pyrochlore</rs> superconductor <rs type="material" xml:id="x3">RbOs 2 O 6</rs> (<rs type="tc">T c</rs> ≃ <rs corresp="#x2,#x3" type="tcValue" xml:id="x5">6.3 K</rs> at p = <rs corresp="#x5" type="pressure">0</rs>). A pronounced and positive pressure effect (PE) on <rs type="tc">T c</rs> with dT c /dp = 0.090(1) K/kbar was observed, whereas no PE on the magnetic penetration depth λ was detected. The relative pressure shift of <rs type="tc">T c</rs> [d ln T c /dp ≃ 1.5 %/kbar] is comparable with the highest values obtained for highly underdoped high-temperature <rs type="class">cuprate</rs> superconductors. Our results suggest that <rs type="material">RbOs 2 O 6</rs> is an adiabatic BCS-type superconductor.</p>
      </abstract>
    </profileDesc>
  </teiHeader>
  <text xml:lang="en">
    <body>
        <p>There is an increasing interest to the physics of geometrically frustrated systems. One of the most remarkable examples is the observation of bulk superconductivity in <rs type="class">pyrochlore oxide</rs> <rs type="material" xml:id="x10">KOs 2 O 6</rs> with the <rs type="tc">transition temperature</rs> <rs type="tc">T c</rs> ≃ <rs corresp="#x10" type="tcValue">9.6 K</rs> . It was the second compound with <rs type="class">pyrochlore</rs> structure, after <rs type="material" xml:id="x14">CdRe 2 O 7</rs> (<rs type="tc">T c</rs> ≃ <rs corresp="#x14" type="tcValue">1 K</rs>) , where superconductivity was observed. Recently, the third and the forth pyrochlore superconductors, namely <rs type="material" xml:id="x17">RbOs 2 O 6</rs> (<rs type="tc">T c</rs> ≃ <rs corresp="#x17" type="tcValue">6.3 K</rs>) and <rs type="material" xml:id="x20">CsOs 2 O 6</rs> (<rs type="tc">T c</rs> ≃ <rs corresp="#x20" type="tcValue">3.3 K</rs>) were announced. The nature of the pairing mechanism in these <rs type="class">pyrochlore compounds</rs> is still an open question. <rs type="material">CdRe 2 O 7</rs> is suggested to be a weak-coupling BCS superconductor without nodes in the supercon- ducting gap . <rs type="me_method">Specific heat measurements</rs> performed on <rs type="material">RbOs 2 O 6</rs> are consistent with BCS type of behaviour. On the other hand, Hiroi et al. and Koda et al. pointed to an unconventional mechanism of superconductivity in <rs type="material">KOs 2 O 6</rs> and suggested that the superconducting order parameter is anisotropic .</p>
        <p>Magnetic field penetration depth λ and high-pressure studies traditionally play an impor- tant role in superconductivity. The temperature dependence of λ reflects the quasiparticle density of states available for thermal excitations and therefore probes the superconducting gap structure. In addition, the shape of λ(T ) can provide relevant information about the superconducting mechanism. High-pressure experiments, if a high pressure effect on <rs type="tc">T c</rs> is observed, are a good indication that higher values of <rs type="tc">T c</rs> in similar compounds may be ob- tained by "chemical" pressure (by changing the appropriate ion to its chemical equivalent with different ion size).</p>
        <p>In this letter we report studies of the hydrostatic pressure effect on the superconducting temperature <rs type="tc">T c</rs> and the magnetic field penetration depth λ in the <rs type="class">pyrochlore</rs> superconductor <rs type="material">RbOs 2 O 6</rs> . The value of λ extrapolated to zero temperature is estimated to be in the range 410 nm to 520 nm. The behavior of λ(T ) indicates that <rs type="material">RbOs 2 O 6</rs> is most probably a s-wave weak-coupled BCS superconductor within the adiabatic limit. However, d-wave type of pairing symmetry is not completely excluded. The <rs type="tc">transition temperature</rs> increases with increasing pressure with the slope dT c /dp = 0.090(1) K/kbar. This effect can be explained by a substantial increase of the electron-phonon coupling constant λ el−ph with pressure.</p>
        <p>Details of the sample preparation for <rs type="material">RbOs 2 O 6</rs> can be found elsewhere . In the current work, we performed DC-<rs type="me_method">magnetization</rs> measurements. In this technique, the <rs type="tc">critical temperature</rs> is directly obtained from the <rs type="me_method">magnetization</rs> curve. Following the classical work of Shoenberg , for fine powders with known grain sizes the magnetic penetration depth can be calculated from the Meissner fraction. For this reason the <rs type="material">RbOs 2 O 6</rs> powder sample was ground. The grain size distribution was then determined by analyzing SEM (scanning electron microscope) photographs. The measured particle radius distribution N(R) and the distribution of the volume fraction ∼ N(R)R 3 are shown in .</p>
        <ab type="figureCaption">The volume fraction distribution N (R)R 3 in the <rs type="material">RbOs 2 O 6</rs> powder determined from the SEM photographs. The dashed line is the stepwise g(R) function used for λ(T ) determination by means of Eq. (1). Inset shows the grain size distribution N (R) in a semilogarithmic scale. Errors are statistical.</ab>
        <p>The hydrostatic pressure was generated in a copper-beryllium piston cylinder clamp espe-cially designed for <rs type="me_method">magnetization</rs> measurements under pressure . The sample was mixed with <rs type="material">Fluorient FC77</rs> (pressure transmitting medium) with a sample to liquid volume ratio of approximately 1/6. With this cell hydrostatic pressures up to 12 kbar can be achieved . The pressure was taken from a separate calibration set of <rs type="me_method" xml:id="x8-141">magnetization</rs> experiments where a small piece of <rs type="material" xml:id="x8-148">In</rs> [<rs type="tc">T c</rs> (<rs corresp="#x40" type="pressure">0</rs>) = <rs corresp="#x8-141,#x8-148" type="tcValue" xml:id="x40">3.4 K</rs>] with known <rs type="tc">T c</rs> (p) dependence was added to the sample and both <rs type="tc">T c</rs> of <rs type="material">In</rs> and <rs type="material">RbOs 2 O 6</rs> were recorded.</p>
        <p>The field-cooled (FC) <rs type="me_method">magnetization</rs> measurements were performed with a SQUID mag- netometer in a field of 0.5 mT at temperatures ranging from 1.75 K to 10 K. The absence of weak links between grains was confirmed by the linear magnetic field dependence of the FC <rs type="me_method">magnetization</rs>, measured at 0.25 mT, 0.5 mT and 1.0 mT for each pressure at T = 1.75 K.</p>
        <p>The Meissner fraction f was calculated from the mass of the samples, their x-ray density, and assuming spherical grains. The volume of the superconducting fraction was taken 77 % in accordance with the heat capacity measurements performed with this sample .</p>
        <p>The temperature dependence of the penetration depth λ was calculated from the mea- sured f (T ) by using the Shoenberg formula modified for the known grain size distribution : Here g(R) = N(R)R 3 , and N(R) is the grain size distribution (see ). By solving this nonlinear equation, λ for each value of f was extracted, and then the set of λ(T, p) dependences was reconstructed. The resulting temperature dependence λ −2 (T, 0) at ambient pressure is shown in . Reconstructed data were fitted with different models. The dotted line represents the fit with the two-fluid model .91(2) K, λ(0) = 520(5) nm) which corresponds to a strong coupled BCS superconductor.</p>
        <p>In this paragraph, the errors in parameters are transfered from the "noise" of <rs type="me_method">magnetization</rs> measurements and do not include systematic errors which are discussed later. The solid line is the fit (T c = 6.16(1) K, λ(0) = 490(1) nm) with the tabulated Mülhschlegel data calculated for a weak coupled s-wave BCS superconductor. It is seen that the weak coupling BCS behavior describes the experimental data rather well, below 5.9 K the deviation of the experimental points from the theoretical BCS curve does not exceed 2%. For comparison with literature, we also performed a fit with the empirical power law λ −2 (T )/λ −2 (0) = 1 − (T /T c ) n with free n (dashed line in ). The fit yields <rs type="tc">T c</rs> = <rs type="tcValue">6.17(1)</rs>, λ(0) = 456(3) nm, and n = 1.80(3). In an observation of n ≃ 2 was taken as an argument in favor of d- wave type of pairing. To distinguish between weak coupling BCS and d-wave models one has to know λ −2 (T ) at low temperatures where they exhibit completely different behavior.</p>
        <p>Unfortunately, these data are not available yet. That is why, from the current experimental data, we can not exclude completely the possibility of d x 2 −y 2 type of pairing in <rs type="material">RbOs 2 O 6</rs>.</p>
        <p>We plan to perform low temperature measurements in the nearest future.</p>
        <p>To estimate the error in the absolute value of λ(0) introduced by the uncertainty in the grain-size distribution we performed reconstructions with two "extreme" conditions.</p>
        <p>the first we took the grain-size distribution in the form N − (R) = N(R) − N(R), for the second we took N + (R) = N(R) + N(R). Appropriate λ −2 (T ) dependences for N + (R), N(R) and N − (R) are shown in the insert of Fig. 2. The fit with the weak-coupling BCS model yields 440(1) nm for the lowest and 520(1) nm for the highest values of λ(0). Bearing in mind the absence of the experimental data at low temperatures and, as a result, the model dependent (power law vs weak-coupling) error in λ(0) extrapolation procedure (which introduces additional uncertainty of about 30 nm) we can estimate the interval for λ(0) ranging from 410 nm to 520 nm. To diminish this uncertainty more direct measurements (e.g. µSR) are planed. As a next step we performed pressure effect (PE) measurements on <rs type="tc">T c</rs> and λ. As it was already mentioned, the procedure of the λ −2 (T ) reconstruction is sensitive to the grain-size distribution. In addition it is also very sensitive to the value of the superconducting fraction, which was fixed from heat capacity measurements. The good thing here is that we study relative effects measured with the same sample in the same pressure cell, where most of the systematic errors are eliminated. The main systematic error for such measurements comes from misalignments of the experimental setup after the cell was removed from the SQUID magnetometer and put back again. We checked this procedure with a set of measurements at constant pressure. The systematic scattering of the <rs type="me_method">magnetization</rs> data is of about 0.5%, giving a relative error in λ −2 (T ) of about 2%.</p>
        <p>shows the λ −2 vs T dependences for p =0.0 kbar and 9.98 kbar. The <rs type="tc">transition temperature increases</rs> almost by 1 K at 9.98 kbar, whereas there is practically no change</p>
        <ab type="figureCaption">The temperature dependence of λ −2 ab for <rs type="material">RbOs 2 O 6</rs> calculated from the measured f (T ) by using Eq. (1). Lines represent fit with the weak (solid line), strong (dotted line) coupling BCS models, and with a power law (dashed line). See text for an explanation. Inset shows λ −2 ab (T ) dependences calculated for different grain-size distribution functions. From top to the bottom: N + (R), N (R) and N − (R).</ab>
        <p>in λ(0). The reconstructed curves are indistinguishable within the error bars after T /T c scaling. This feature implies that λ(0) is pressure independent with the absolute value of λ(0) depending on the pairing model. To reduce the model dependent uncertainties, the normalized to ambient pressure magnetic penetration depth λ −2 (0, p)/λ −2 (0, 0) are plotted in Fig. 4. One can see that λ −2 (0, p)/λ −2 (0, 0) data are scattered and touching by error bars</p>
        <ab type="figureCaption">The temperature dependence of λ −2 ab for <rs type="material">RbOs 2 O 6</rs> obtained from f (T ) data at p = 0.0 kbar and 9.98 kbar using Eq. (1). Solid lines represent fits with the weak-coupling BCS model.</ab>
        <p>In <rs type="material">RbOs 2 O 6</rs> an estimate of the coherence length ξ, derived from the second critical field H c2 (0), gives ξ ≃ 7.4 nm . Under the assumption that l has the same order of magnitude as in the <rs type="class">pyrochlore</rs> superconductor <rs type="material">Cd 2 Re 2 O 7</rs> (l ∼ 20 − 70 nm ), <rs type="material">RbOs 2 O 6</rs> may be considered as a superconductor in the clean limit l ≫ ξ. In this case λ obeys the relation: where n s is the superconducting charge carrier density, and m * is the effective mass of the supercarriers. Therefore, the absence of a PE on λ(0) suggests that either both quantities n s and m * are pressure independent or the pressure shifts of n s and m * cancel each other.</p>
        <p>While we cannot rule out completely the second scenario, we think that the the first one is more likely. The conventional phonon-mediated theory of superconductivity is based on the Migdal adiabatic approximation in which the effective supercarrier mass m * is independent of the lattice degrees of freedom. Thus, the absence of a PE on λ(0) [see ] suggests that <rs type="material">RbOs 2 O 6</rs> may be considered as an adiabatic BCS superconductor. Note that the same effect (absence of a PE on λ) was observed recently in <rs type="material">MgB 2</rs> which is accepted to be a purely phonon mediated superconductor .</p>
        <p>The pressure dependence of the <rs type="tc">critical temperature</rs> is shown in . The linear fit yields dT c /dp = 0.090 K/kbar. The linear increase of <rs type="tc">T c</rs> with pressure observed in <rs type="material">RbOs 2 O 6</rs> is quite unusual. For the majority of BCS-type superconductors (including <rs type="material">MgB 2</rs> ) <rs type="tc">T c decreases</rs> with increasing pressure. For conventional superconductors the pressure shift of <rs type="tc">T c</rs> can be derived as where ω is the average phonon frequency, and λ el−ph is the electron-phonon coupling constant. There are two contributions to the pressure shift of <rs type="tc">T c</rs>: from the phonon system [d ln ω /dp] and from the coupling between electron and phonon subsystems [d ln λ el−ph /dp].</p>
        <p>The effect of pressure on the phonon spectra usually results in an increase of the average phonon frequency, and the first term in Eq. (3) is generally positive. An estimate of a typical range of d ω /dp = −γ/B (where is the volume, and B is the bulk modulus) in conventional superconductors gives d ω /dp ≈ 0.01% − 0.5% per kbar . The pressure shift of <rs type="tc">T c</rs> found in our study (d ln T c/dp ≃ 1.5%/kbar) is much bigger than the possible contribution form the first term in Eq. (3).</p>
        <p>Therefore, our results suggest a substantial increase of λ el−ph with pressure. Alternatively, the positive pressure effect on <rs type="tc">T c</rs> can be explained by a sort of charge ordering, resulting in the disproportionation of the Os tetrahedra .</p>
        <p>In conclusion, we performed <rs type="me_method">magnetization</rs> measurements in the newly discovered super- conductor <rs type="material">RbOs 2 O 6</rs> under hydrostatic pressure. The absolute value of λ at zero tempera- ture and ambient pressure is estimated to be in the range 410-520 nm. The temperature dependence of the magnetic penetration depth λ is consistent with that expected for a weak- coupled s-wave BCS superconductor. However, to rule out completely d-wave symmetry, additional low temperatures measurements are required. A pronounced and positive pres- sure effect on <rs type="tc">T c</rs> with dT c /dp = 0.090(1) K/kbar was observed, in contrast to the negative pressure shift generally detected in conventional superconductors. This finding can be ex- plained within the framework of BCS theory under the assumption that the electron-phonon coupling constant λ el−ph increases with pressure. The absence (within the experimental un- certainties) of the pressure effect on λ suggests that <rs type="material">RbOs 2 O 6</rs> is an adiabatic BCS-type superconductor.</p>
        <ab type="figureCaption">The pressure dependence of λ −2 (0)(p)/λ −2 (0)(p = 0) (a) and T c (b) in RbOs 2 O 6. The solid lines are fits with parameters shown in the figure.</ab>
  </body>
  </text>
</tei>

File: data/annotated/batch-1/L094037007-CC.superconductors.tei.xml
<?xml version="1.0" encoding="UTF-8"?>
<tei xmlns="http://www.tei-c.org/ns/1.0">
  <teiHeader>
    <fileDesc xml:id="_0">
      <titleStmt>
          <title>Enhancing the Superconducting Transition Temperature in the Absence of Spin Correlations in Heavy Fermion Compound <rs type="material">CeIrIn 5</rs></title>
      </titleStmt>
      <publicationStmt>
        <publisher>National Institute for Materials Science (NIMS), Tsukuba, Japan</publisher>
        <availability>
          <licence target="http://creativecommons.org/licenses/by/4.0/">
            <p>The Creative Commons Attribution 4.0 International (CC BY 4.0) Licence applies to this document.</p>
          </licence>
        </availability>
      </publicationStmt>
    </fileDesc>
    <encodingDesc>
      <appInfo>
        <application ident="grobid-superconductors" version="0.2.0-SNAPSHOT">
          <ref target="https://github.com/lfoppiano/grobid-superconductors">A machine learning software for extracting materials and their properties from scientific literature.</ref>
        </application>
      </appInfo>
    </encodingDesc>
    <profileDesc>
      <abstract>
          <p>We report on a pressure(P )-induced evolution of superconductivity and spin correlations in <rs type="material" xml:id="x2-18">CeIrIn5</rs> via the 115 In nuclear-spin-lattice-relaxation rate measurements. We find that applying pressure suppresses dramatically the antiferromagnetic fluctuations that are strong at ambient pres- sure. At P = <rs corresp="#x4" type="pressure">2.1 GPa</rs>, <rs type="tc">Tc increases</rs> to <rs type="tc">Tc</rs> = <rs corresp="#x2-18" type="tcValue" xml:id="x4">0.8 K</rs> that is twice <rs type="tc">Tc</rs>(P = <rs type="pressure">0 GPa</rs>), in the background of Fermi liquid state. This is in sharp contrast with the previous case in which negative, chemical pressure (replacing <rs type="material">Ir</rs> with <rs type="material">Rh</rs>) enhances magnetic interaction and <rs type="tc">increases Tc</rs>. Our results suggest that multiple mechanisms work to produce superconductivity in the same compound <rs type="material">CeIrIn5</rs>.</p>
      </abstract>
    </profileDesc>
  </teiHeader>
  <text xml:lang="en">
    <body>
        <p>The <rs type="class">cerium (Ce)-based heavy-fermion compounds</rs> <rs type="material">CeMIn 5 (M = Co, Rh, and Ir)</rs> discovered a few years ago provides a unique opportunity to investigate the in- terplay between antiferromagnetism and superconduc- tivity . Among <rs type="class">CeMIn 5</rs> , <rs type="material" xml:id="x10">CeIrIn 5</rs> and <rs type="material" xml:id="x11">CeCoIn 5</rs>
        <rs type="tc">show superconductivity</rs> at P = <rs corresp="#x14,#x15" type="pressure">0</rs> below <rs type="tc">T c</rs> = <rs corresp="#x10" type="tcValue" xml:id="x14">0.4 K</rs> and <rs corresp="#x11" type="tcValue" xml:id="x15">2.3 K</rs>, respectively . Antiferromagnet <rs type="material" xml:id="x16">CeRhIn 5</rs> be- comes superconducting at relatively lower critical pres- sure P c ∼ <rs corresp="#x19" type="pressure">1.GPa</rs> and yet exhibits a <rs type="tc">higher T c</rs> ∼ <rs corresp="#x16" type="tcValue" xml:id="x19">2 K</rs> . Measurements of nuclear-quadrupole-resonance (NQR) , thermal transport and <rs type="me_method">heat capac- ity</rs> on <rs type="class">CeMIn 5</rs> found that the superconductivity is unconventional, with line-nodes in the superconducting gap function. NQR and inelastic neutron diffraction measurements also found strong antifer- romagnetic spin fluctuations in the normal state. In addi- tion, in <rs type="material">CeIrIn 5</rs> , the antiferromagnetic spin fluctuations are found to be anisotropic, namely, a magnetic corre- lation length ξ plane within the tetragonal plane grows up more dominantly than ξ c along the c-axis associated with their two-dimensional crystal structure. The nuclear- spin-lattice-relaxation rate(1/T 1 ) was found to follow the relation of 1/T 1 T ∝ 1/(T + θ) 3/4 with a small value of θ = 8 K . The same analysis was applied to <rs type="material">CeCoIn 5</rs> with resulting θ = 0.6 K . Note that θ is a measure to what extent the system is close to an antiferromag- netic quantum critical point (QCP). It was suggested that the difference in the value of θ between <rs type="material">CeIrIn 5</rs> and <rs type="material">CeCoIn 5</rs> may lead to the large difference in the value of <rs type="tc">T c</rs>.</p>
        <p>Moreover, substituting <rs type="material">Ir</rs> to <rs type="material">Rh</rs> in <rs type="material">CeIrIn 5</rs> <rs type="tc">increases T c</rs> <rs corresp="#x30" type="tcValue">up to 1 K</rs> in <rs type="material" xml:id="x30">CeRhIrIn 5</rs> . It was found that this substitution acts as negative chemical pressure that in- creases the antiferromagnetic correlations . In fact, in <rs type="material">CeRh 0.5 Ir 0.5 In 5</rs> , the <rs type="tc">enhanced superconductivity</rs> co- exists microscopically with antiferromagnetic order that sets in at T N = 3 K . These results have naturally led to an expectation that superconductivity in <rs type="class">CeMIn 5</rs> is induced by antiferromagnetic correlations. However, it was found that applying hydrostatic pressure also in- creases <rs type="tc">T c</rs> in <rs type="material" xml:id="x35">CeIrIn 5</rs> . A <rs type="tc">T max c</rs> ∼ <rs corresp="#x35" type="tcValue" xml:id="x37">1 K</rs> was found at around P ∼ <rs corresp="#x37" type="pressure">3 GPa</rs> . The possible role of mag- netic correlations in the increase of <rs type="tc">T c</rs> under pressure in <rs type="material">CeIrIn 5</rs> is still an open question.</p>
        <p>In this Letter, we report on the pressure-induced evo- lution of superconducting characteristics and antiferro- magnetic spin fluctuations in <rs type="material">CeIrIn 5</rs> through T 1 mea- surements. We found that the superconductivity with <rs type="tc">enhanced T c</rs> under pressure in <rs type="material">CeIrIn 5</rs> is realized in the absence of antiferromagnetic spin fluctuations. Our re- sults suggest that there are two mechanisms for super- conductivity in the same compound <rs type="material">CeIrIn 5</rs> . We argue that the existence of multiple superconducting phase may be common in heavy fermion compounds.</p>
        <p><rs type="material">Single crystals of CeIrIn 5</rs> were grown by the self-flux method and moderately crushed into grains in order to allow rf pulses to penetrate easily into samples. To avoid crystal distortions, however, the grain's diameters were kept larger than 100 µm. <rs type="material">CeIrIn 5</rs> consists of alternating layers of CeIn 3 and IrIn 2 and hence has two inequiva- lent In sites per unit cell. The 115 In-NQR measure- ments were made at the In(1) site which is located on the top and bottom faces of the tetragonal unit cell. Since the position of In(1) site is crystallographically closer to Ce nucleus than that of In(2) site, it is suited to investigate the relationship between superconductiv- ity and magnetic correlations. In-NQR measurement was made by a conventional saturation-recovery method. The 115 In-NQR T 1 was measured at the transition of 2ν Q (±3/2 ↔ ±5/2) above T = 1.4 K, but at 1ν Q (±1/2 ↔ ±3/2) below T = 1.4 K. The hydrostatic pres- sure was applied by utilizing <rs type="material">BeCu</rs> piston-cylinder cell, filled with <rs type="material">Daphne oil</rs> (7373) as a pressure-transmitting medium. The value of pressure at low temperature was determined from the pressure dependence of the <rs type="tc">T c</rs> value of <rs type="material">Sn</rs> metal measured by a conventional four terminal method. For our pressure cells, the spatial distribution in values of pressure ∆P/P is estimated to be ∼ 3% from a broadening in the linewidth of NQR spectrum.</p>
        <ab type="figureCaption">The T dependence of 115 (1/T1) in <rs type="material">CeIrIn5</rs> at P = 0, 1.0, 1.58 and 2.1 GPa. The data for <rs type="material">CeIrIn5</rs> at P = 0 GPa and <rs type="material">LaIrIn5</rs> are taken from Ref.[4]. Arrows indicate a <rs type="tc">superconducting transition temperature</rs> <rs type="tc">Tc</rs> at each pressure. The respective dotted lines indicate the behaviors of 1/T1T = const. and 1/T1 ∝ T 3 at the normal and superconducting state.</ab>
        <p>shows the T dependence of 115 In-NQR 1/T 1 for CeIrIn 5 measured at P = <rs type="pressure">0, 1.0, 1.58 and 2.1 GPa</rs>. The data at P = <rs type="pressure">0 GPa</rs> and for <rs type="material">LaIrIn 5</rs> are taken from Ref. Above <rs type="tc">T c</rs> , the Ce 4f magnetic contribution to the relaxation rate for <rs type="material" xml:id="x54">CeIrIn 5</rs> is clear when comparing its value to 1/T 1 measured in the non-magnetic <rs type="material">LaIrIn 5</rs> . As reported in the previous work, the sudden decrease in 1/T 1 at P = <rs corresp="#x57" type="pressure">0 GPa</rs> at T = <rs corresp="#x54" type="tcValue" xml:id="x57">0.4 K</rs> indicated the <rs type="tc">onset of bulk superconductivity</rs>. Unconventional superconductiv- ity was evidenced from the characteristic T dependence of 1/T 1 that exhibits no coherence peak just below <rs type="tc">T c</rs> and follows the T 3 behavior well below <rs type="tc">T c</rs> . As pres- sure increases, <rs type="tc">T c increases linearly</rs> and reaches <rs type="tc">T c</rs> = <rs type="tcValue">0.8 K</rs> which is twice the <rs type="tc">T c</rs> at P = <rs type="pressure">0 GPa</rs>. Note that the unconventional nature of superconductivity under pres- sure is evident from the T dependence of 1/T 1 below <rs type="tc">T c</rs> as shown in .</p>
        <p>In order to examine the pressure-induced evolu- tion of superconducting characteristics in <rs type="material">CeIrIn 5</rs> , . The line-node superconducting energy-gap model with ∆ = ∆ 0 cos θ was applied to analyze the 1/T 1 data below <rs type="tc">T c</rs> with ∆ 0 /k B T c as a parameter. with N 0 being the den- sity of state in the normal state and f (E) is the Fermi distribution function. From fittings shown by solid line in , the pressure independent values of ∆ 0 /k B T c = 2.5 are obtained. Here, we assumed the residual den- sity of state in the superconducting gap to be zero since clear T 3 behavior is observed down to 0.15 T c in our sample. This result shows that the coupling strength for the formation of Cooper pairs is almost the same in <rs type="material">CeIrIn 5</rs> regardless of the <rs type="tc">increase in T c</rs> . It is consis- tent with the results of <rs type="me_method">specific heat</rs> measurements under pressure which showed that the relatively small specific heat jump at <rs type="tc">T c</rs> , ∆C/γ(T c ) ∼ 0.8, is almost indepen- dent of pressure. Here, γ is the T -linear coefficient in electronic specific heat. What type of evolution in</p>
        <ab type="figureCaption">Plot of [T1(T ) −1 /T1(Tc) −1 ] versus T /Tc(P ). Solid line indicates a calculation based on a unconventional super- conducting model with a line-node gap assuming ∆0 = 2.5 kBTc (see text).</ab>
        <p>the electronic and magnetic properties under pressure in- creases <rs type="tc">T c</rs> in <rs type="material">CeIrIn 5</rs> ? In order to gain an insight into this issue, we focus on the pressure-induced evolution of magnetic fluctuations in the normal state in <rs type="material">CeIrIn 5</rs> . and its inset show the 1/T 1 T versus T plots in <rs type="material">CeIrIn 5</rs> at P = <rs type="pressure">0, 1.0, 1.58 and 2.1 GPa</rs> and <rs type="material">LaIrIn 5</rs> at P = <rs type="pressure">0 GPa</rs> in linear and logarithmic scales, respec- tively. At P = <rs type="pressure">0 GPa</rs>, the T dependence of 1/T 1 T above <rs type="tc">T c</rs> is well explained by the anisotropic antiferromagnetic spin fluctuations model . As seen in , the application of pressure markedly suppresses the antifer- romagnetic spin fluctuations, bringing the system away from the antiferromagnetic QCP. As a result, a relation of 1/T 1 T = const. becomes valid over T = 1 − 100 K at P = <rs type="pressure">2.1 GPa</rs> without the development of antiferromag- netic spin fluctuations upon cooling. On the other hand, it should be noted that, as seen in , the values of 1/T 1 T and γ ∼ 0.25 J/K 2 mol for <rs type="material">CeIrIn 5</rs> at P = <rs type="pressure">2.1 GPa</rs> are one order of magnitude larger than that for <rs type="material">LaIrIn 5</rs> . These results indicate that strong electron cor- relation still plays a central role to enhance the values of 1/T 1 T and γ, even though antiferromagnetic spin fluc- tuations disappear in <rs type="material">CeIrIn 5</rs> under pressure. This is in contrast to the case for <rs type="material">CeCoIn 5</rs> and <rs type="material">CeRhIn 5</rs> in which antiferromagnetic spin fluctuations enhance 1/T 1 T upon cooling, even though each system is away from the anti- ferromagnetic QCP with applying pressure .</p>
        <ab type="figureCaption">The T dependence of 1/T1T at P = 0, 1.0, 1.58 and 2.1 GPa. The data for <rs type="material">CeIrIn5</rs> at P = <rs type="pressure">0 GPa</rs> and <rs type="material">LaIrIn5</rs> are taken from Ref.[4]. In the main figure and the inset, the data are plotted in linear and logarithmic scales, respectively. Arrows and dotted lines indicate Tc(P ) and a T1T = const. relation for <rs type="material">LaIrIn5</rs>, respectively.</ab>
        <p>The pressure dependencies of ∆ 0 /k B T c and <rs type="tc">T c</rs> for <rs type="material">CeIrIn 5</rs> are summarized in (a) together with those for <rs type="material">CeCoIn 5</rs> in the inset. In <rs type="material">CeCoIn 5</rs> , the application of pressure also significantly suppresses 1/T 1 that is dom- inated by antiferromagnetic spin fluctuations specific to the antiferromagnetic QCP. It shows very good agree- ment with <rs type="me_method">specific heat measurements</rs> under pressure. Although a jump in specific heat at <rs type="tc">T c</rs> (∆C/γ(T c ) ∼ 5) has a surprisingly large value at ambient pressure, in- dicative of a strong coupling superconductivity, this value shows a marked decrease against applying pressure . Correspondingly, 1/T 1 T is significantly suppressed as pressure increases . Both results suggest that the application of pressure to <rs type="material">CeCoIn 5</rs> increases the heavy- fermion bandwidth due to the increase of hybridization between f electrons and conduction electrons and even- tually brings the system away from the antiferromagnetic QCP. As a result, the superconducting gap or ∆ 0 /k B T c in <rs type="material">CeCoIn 5</rs> decreases as shown in in- set. Noting that, in <rs type="material">CeCoIn 5</rs> , the 1/T 1 T is intimately enhanced upon cooling to <rs type="tc">T c</rs> , it is expected that antifer- romagnetic spin fluctuations play a role in mediating the Cooper pairs even when the system is away from the an- tiferromagnetic QCP under pressure. Nevertheless, the enhancement of <rs type="tc">T c</rs> with applying pressure was sug- gested to be relevant to the increase in heavy-fermion bandwidth that is expected to make the lifetime of quasi- particles long enough. In this context, the Cooper pairs in <rs type="material">CeCoIn 5</rs> may originate from attractive interaction in- duced by antiferromagnetic spin fluctuations. It was hence argued that, in the presence of antiferromagnetic spin fluctuations, the value of <rs type="tc">T c</rs> may be controlled by the combined effect of coupling strength for the Cooper-pair formation due to the closeness to the antiferromagnetic QCP and the heavy-fermion bandwidth in <rs type="material">CeCoIn 5</rs>.</p>
        <ab type="figureCaption">The pressure dependence of ∆0/kBTc and Tc in <rs type="material">CeIrIn5</rs>. The inset indicates those for <rs type="material">CeCoIn5</rs> taken from the ref. Solid lines are eye guides. (b) The pressure depen- dence of γ and (1/T1T ) 1/2 in <rs type="material">CeIrIn5</rs> just above Tc(P )(see text). Solid line is eye-guide.</ab>
        <p>This approach fails to account for the pressure depen- dence of <rs type="tc">T c</rs> in <rs type="material">CeIrIn 5</rs> , however. Indeed, we have shown that the <rs type="tc">maximum of T c</rs> is realized without the develop- ment of antiferromagnetic spin fluctuations in the normal state as supported by the observation of T 1 T = const. law over two decades in the T range above <rs type="tc">T c</rs> . The heavy- fermion bandwidth increases with pressure as corrobo- rated by the fact that γ is scaled to (1/T 1 T ) 1/2 as seen in . Here, the value of (1/T 1 T ) 1/2 is proportional to the density of state at the Fermi level. Therefore, the <rs type="tc">increase of T c</rs> may be relevant to the increase of heavy- fermion bandwidth.</p>
        <p>In most <rs type="class">Ce-based heavy-fermion</rs> compounds where the superconductivity appears either at P = <rs type="pressure">0 GPa</rs> or in the neighborhood of antiferromagnetism, the antiferromag- netic spin fluctuations are expected to be responsible for the onset of unconventional spin-singlet superconductiv- ity. In the antiferromagnetic spin fluctuations theory , <rs type="tc">T c</rs> takes a maximum value at the border of an- tiferromagnetism as observed in previous examples. In <rs type="material">CeCu 2 X 2 (X=Si and Ge)</rs>, however, the <rs type="tc">maximum value of T c</rs> appears far away from the antiferromagnetic QCP, which indicates that the low-lying antiferromagnetic spin fluctuations are not responsible for the formation of su- perconductivity . In fact, it has been found that two superconducting phases exist in <rs type="material">CeCu 2 (Si 1−x Ge x ) 2</rs> . It has been suggested that one of superconductivity (SC-I) is induced by strong antiferromagnetic spin fluctua- tions on the verge of antiferromagnetism and the other (SC-II) by valence instability of localized Ce-4f electrons since the system is far away from the antiferromagnetic QCP . Markedly, the <rs type="tc">higher T c</rs> takes place in the SC-II.</p>
        <p>Approaches based on spin-fluctuations theories also fail to account for the existence of spin-triplet superconduc- tivity in <rs type="material">Sr 2 RuO 4</rs> where two-dimensional Fermi-liquid state is realized with the strong electron correlation as confirmed by the T 1 T = const. law. It has been proposed that the on-site electron correlation induces various types of unconventional superconductivity through the momen- tum dependence of quasi-particle interaction, which orig- inates from the many-body effect . Interestingly, this scenario can predict d-wave and p-wave superconductiv- ity near half-filling and away from half-filling respectively without involving spin-fluctuations as the key-mechanism for pairing.</p>
        <p>An important fact revealed by the present experiment is that superconductivity in <rs type="material">CeIrIn 5</rs> is robust over a wide pressure range where the antiferromagnetic spin fluctua- tions are absent. This may be due to either charge va- lence instability or, on-site coulomb interactions. Further experiments are required at this stage to clarify this issue.</p>
        <p>In summary, we have presented the unique characteris- tics of superconductivity and its relation to antiferromag- netic spin fluctuations in the <rs type="class">heavy-fermion</rs> supercon- ductor <rs type="material" xml:id="x119">CeIrIn 5</rs> through 115 In-NQR measurements under pressure. The application of external pressure rapidly suppresses antiferromagnetic spin fluctuations that are strong at <rs type="pressure">ambient pressure</rs>. At P = <rs corresp="#x124" type="pressure">2.1 GPa</rs> where a T 1 T = const. law is valid over T = 1 − 100 K, <rs type="tc">T c increases</rs> up to <rs type="tc">T c</rs> = <rs corresp="#x119" type="tcValue" xml:id="x124">0.8 K</rs> which is twice the <rs type="tc">T c</rs> at P = <rs type="pressure">0 GPa</rs>. Our re- sults indicate that another superconducting phase exists in the absence of antiferromagnetic spin fluctuations, in addition to the superconducting phase with <rs type="tc">T max c</rs> = <rs type="tcValue">1 K</rs> that coexists with antiferromagnetism. The present sys- tem bears some similarity with another proto-type heavy fermion compound <rs type="material">CeCu 2 Si 2</rs>, and suggests that the exis- tence of multiple superconducting phase may be common in heavy fermion compounds.</p>
    </body>
  </text>
</tei>
