Repository: lfoppiano/SuperMat

# SuperMat 
SuperMat (Superconductors Material) dataset is a manually **linked** **annotated** dataset of superconductors related materials and properties.

## Content
 - Annotated dataset:
    - Superconductors data:
        - [Bibliographic](data/biblio) data references as XML-TEI or JSON (CORD-19) format
        - Sources are referenced in the [Bibliographic](data/biblio) data
        - The annotations are not public due to copyright 
    - Tabular version of the linked annotated entities in the dataset [CSV](data/csv/SuperMat-1.0.csv) (*)
    - Material data for segmenting inorganic material names
 - Annotation guidelines:
    - [Online version](https://supermat.readthedocs.io)

File: data/annotated/batch-1/L094047001-CC.superconductors.tei.xml
<?xml version="1.0" encoding="UTF-8"?>
<tei xmlns="http://www.tei-c.org/ns/1.0">
  <teiHeader>
    <fileDesc xml:id="_0">
      <titleStmt>
          <title>Superconductivity in <rs type="material">CeCoIn 5−x Sn x</rs>: Veil Over an Ordered State or Novel Quantum Critical Point?</title>
      </titleStmt>
      <publicationStmt>
        <publisher>National Institute for Materials Science (NIMS), Tsukuba, Japan</publisher>
        <availability>
          <licence target="http://creativecommons.org/licenses/by/4.0/">
            <p>The Creative Commons Attribution 4.0 International (CC BY 4.0) Licence applies to this document.</p>
          </licence>
        </availability>
      </publicationStmt>
    </fileDesc>
    <encodingDesc>
      <appInfo>
        <application ident="grobid-superconductors" version="0.2.0-SNAPSHOT">
          <ref target="https://github.com/lfoppiano/grobid-superconductors">A machine learning software for extracting materials and their properties from scientific literature.</ref>
        </application>
      </appInfo>
    </encodingDesc>
    <profileDesc>
      <abstract>
          <p>Measurements of <rs type="me_method">specific heat</rs> and <rs type="me_method">electrical resistivity</rs> in magnetic fields up to 9 T along [001] and temperatures down to 50 mK of <rs type="material">Sn-substituted CeCoIn 5</rs> are reported. The maximal −ln(T ) divergence of the specific heat at the upper critical field H c2 down to the lowest temperature char- acteristic of non-Fermi liquid systems at the quantum critical point (QCP), the universal scaling of the Sommerfeld coefficient, and agreement of the data with spin-fluctuation theory, provide strong evidence for quantum criticality at H c2 for all <rs type="material">x ≤ 0.12</rs> in <rs type="material">CeCoIn 5−x Sn x</rs> . These results indicate the "accidental" coincidence of the QCP located near H c2 in pure <rs type="material">CeCoIn 5</rs> , in actuality, constitute a novel quantum critical point associated with unconventional superconductivity.</p>
      </abstract>
    </profileDesc>
  </teiHeader>
  <text xml:lang="en">
    <body>
        <p>The emergence of exotic types of order at the boundary separating an ordered phase from a disordered one at zero temperature, or quantum critical point (QCP), is the current subject of intense experimental and theoretical research. Attention has focussed on anti- ferromagnetic quantum critical points in f -electron heavy fermion materials, leading to the discovery of superconductivity near the suppression of the Néel temperature in such systems as <rs type="material">CeIn 3</rs> and <rs type="material">CePd 2 Si 2</rs> . More recently, novel ground states have been found in proximity to a variety of QCPs associated with "hidden" order (e.g., <rs type="material">URu 2 Si 2</rs> ), quadrupolar order (e.g., <rs type="material">PrFe 4 P 12</rs> ), metamagnetism (e.g., <rs type="material">Sr 3 Ru 2 O 7</rs> ), or helimagnetism (e.g., <rs type="material">MnSi</rs>).</p>
        <p>In this Letter, we investigate another type of QCP, namely quantum criticality associated with suppression of unconventional superconductivity in <rs type="material">CeCoIn 5</rs> .</p>
        <p>Various control parameters such as pressure, composition, and magnetic field have been used to tune systems through their respective QCPs. At this point, the spectrum of abundant low-energy quantum fluctuations leads to a striking departure from typical metallic behavior characterizing a Fermi liquid [Sommerfeld coefficient C/T ∼ const., <rs type="me_method">magnetic susceptibility</rs> χ ∼ const., and electrical <rs type="me_method">resistivity</rs> ρ(T ) = ρ 0 + AT 2 ]. Instead, in the vicinity of the QCP the system exhibits non-Fermi liquid (NFL) behavior, i.e., C/T ∼ −lnT , χ ∼ T −n (n &lt; 1), and ρ(T ) = ρ 0 + AT n (n &lt; 2) .</p>
        <p>Attention has been lavished on the quasi-2D heavy fermion superconductor <rs type="material" xml:id="x15">CeCoIn 5</rs> due to its unusual normal and superconducting states . Superconductivity in this ma- terial observed at <rs type="tc">T c</rs> = <rs corresp="#x15" type="tcValue">2.3 K</rs> is unconventional, as evidenced by the power-law behaviors of its thermal conductivity, <rs type="me_method">specific heat</rs>, and spin-lattice relaxation . Furthermore, magnetic-field dependent thermal conductivity experiments are consistent with d-wave superconductivity. The first-order nature of the superconducting transition in magnetic fields and a second anomaly observed close to H c2 below 1 K make <rs type="material">CeCoIn 5</rs> an excellent candidate for a Fulde-Ferrell-Larkin-Ovchinnikov (FFLO) state . The normal state of <rs type="material">CeCoIn 5</rs> is equally unusual, characterized by a NFL C/T ∼ −lnT and a T −linear electrical <rs type="me_method">resistivity</rs> , consistent with proximity to an antiferromagnetic (AFM) QCP . Further, measurements  in magnetic fields above H c2 = 4.95 T (H||c) reveal an evolution from NFL to FL behavior and a universal scaling of the Sommerfeld coefficient, leading to the conclusion that long-range AFM order was narrowly avoided at a quantum critical point H QCP = 5 T. A similar evolution exists in <rs type="material">CeCoIn 5</rs> when the magnetic field is applied in the ab-plane where H c2 = 12 T .</p>
        <p>The <rs type="material">CeCoIn 5−x Sn x</rs> system is ideally suited to address the issue of the coincidental nature of the <rs type="tc">suppression of superconductivity</rs> and the quantum critical point as <rs type="tc">superconductivity is rapidly suppressed</rs> at a rate dT c /dx = −0.6K/at.% Sn while the electronic structure re- mains essentially unchanged . A shift of the QCP away from H c2 in <rs type="material">CeCoIn 5−x Sn x</rs> should be readily observable: if H QCP moves in the superconducting region, robust Fermi-liquid be- havior will occur either above <rs type="tc">T c</rs> or H c2 ; in contrast, if superconductivity is suppressed more quickly than the QCP, long-range magnetic order will be revealed.</p>
        <p>In this Letter, we de- scribe in detail a remarkable and completely unexpected result based upon C(H, T ) and ρ(H, T ) measurements: while there is no sign of long-range magnetic order, we cannot dis- tinguish experimentally between the quantum critical point at H QCP and the <rs type="tc">destruction of superconductivity</rs> at H c2 in <rs type="material">CeCoIn 5−x Sn x</rs> for all Sn concentrations investigated (<rs type="material">x ≤ 0.12</rs>).</p>
        <p>Thus, the occurrence of quantum criticality and <rs type="tc">suppression of superconductivity</rs> at H c2 in <rs type="material">CeCoIn 5</rs> is not "accidental", but is a manifestation of the underlying physics. We discuss various theoretical scenarios consistent with our results.</p>
        <p><rs type="material">Single crystals of CeCoIn 5−y Sn y (0 ≤ y ≤ 0.4)</rs> were grown in In flux in the ratio Ce:Co:In:Sn=1:1:20:y. Microprobe analysis (MPA) reveals a <rs type="material">Sn concentration x ∼ 0.6y</rs>; hereafter, the actual values (x) deduced from MPA rather than the nominal values (y) will be quoted.</p>
        <p>We focus our attention on <rs type="me_method">specific heat measurements</rs> in magnetic fields up to 9 T (H||[001]) and down to 50 mK of <rs type="material">CeCoIn 5−x Sn x for x ≤ 0.12</rs>. The electronic contribution to the specific heat C el /T is shown in , where the lattice contribution of nonmagnetic <rs type="material">LaCoIn 5</rs> , C latt , and a low-T Schottky anomaly tail arising from the splitting of degenerate Co and In nuclei with H, C Sch , have been subtracted from the data . For magnetic fields H = H c2 [=4.5 T, 4 T, and 2.75 T for <rs type="material">x = 0.03, 0.06, and 0.12</rs>, respectively], the data exhibit a logarithmic divergence below 1 K down to the lowest measured temperature, characteristic of NFL systems in the vicinity of a QCP. With increasing field, C el /T deviates from the −ln(T ) dependence at low temperature; a crossover region at T cr can be identified for these intermediate fields, while evidence for Fermi-liquid behavior (C el /T ∼ const.) is found only for H ≥ 7.5 T for all x. As shown in , when superconductivity is suppressed, the NFL behavior persists to the lowest temperature indicating that superconductivity develops out of a NFL ground state. It is interesting to note that the superconducting transition is always second-order (x &gt; 0). No evidence of magnetic order is observed in these C(H, T ) [or ρ(H, T )] measurements. Taken together, the lack of magnetic order and the fact that the strongest divergence of C el /T is found at H c2 implies that the QCP is closely related to the <rs type="tc">complete suppression of superconductivity</rs>.</p>
        <p>Further support of a QCP at H c2 is provided by the scaling analysis of the Sommerfeld coefficient as shown in . The C el /T ≡ γ data in applied fields for <rs type="material">x = 0, 0.03, 0.06</rs>, plotted as [γ(H) − γ(H QCP )]/(∆H) α vs ∆H/T β with ∆H = (H − H QCP ), can be collapsed onto a single curve choosing H QCP = H c2 (Fig. 2a) and critical exponents α = 0.7(1) and β = 2.5. While the data for <rs type="material">x = 0.12</rs> could be included on this plot, a choice of critical exponents α = 0.9(1) and β = 3.0(5) better describe the data , possibly indicating the influence of disorder on the scaling. Such scaling has been observed in other NFL systems such as <rs type="material">U 0.2 Y 0.8 Pd 3</rs> and <rs type="material">YbRh 2 Si 2</rs> , and is viewed as evidence for proximity to a QCP. The inset of . 2a shows the striking similarity of the Sommerfeld coefficient at criticality (i.e, H c2 ) for <rs type="material">x = 0, 0.03, 0.06</rs>, while the <rs type="material">x = 0.12</rs> sample exhibits a −ln(T ) divergence with a smaller slope.</p>
        <p>The electrical <rs type="me_method">resistivity</rs> ρ(T ) for <rs type="material">CeCoIn 5−x Sn x for x = 0.03</rs> in applied fields is shown in Fig. 3a. At H = 5.3 T, ρ(T ) follows a NFL power law T -dependence ρ − ρ 0 = AT n with n = 1.5(1) over nearly a decade in temperature from 0.05 K to 0.4 K. The ρ(T ) data can also be analyzed for H ≥ H c2 by a Fermi liquid form ρ(T ) = ρ 0 + AT 2 as displayed in Fig. 3b, yielding a rapid decrease in A away from H c2 (inset of Fig. 3b) (similar behavior is also found for <rs type="material">x = 0.12</rs>). A power law fit to the data of the form A(H) ∼ 1/(H − H QCP ) α gives α = 1.2 (1.1) for <rs type="material">x = 0.03 (x = 0.12</rs>) with H QCP = H c2 similar to <rs type="material">CeCoIn 5</rs> . It is possible that the data closest to the QCP cannot accurately be described by this T 2 behavior, thus leading to a deviation from the divergent power law dependence of A.</p>
        <p>To further analyze the C(H, T ) and ρ(H, T ) data and to gain information about the distance from the quantum critical point in applied field, we employ the spin-fluctuation theory of Moriya and Takimoto . In this model, anomalous NFL T -dependences of C(T ) and ρ(T ) due to critical AFM spin fluctuations are calculated as a function of reduced temperature T /T 0 , with a control parameter y 0 denoting the distance from the QCP (i.e., y 0 =0 at the QCP) that provides a measure of the inverse correlation length. Two additional parameters are needed for comparison to experiment. The first parameter T 0 , is related to the exchange energy by T 0 = J /(2π 2 ), which we take to be close to that of the Néel temperature T N ≈ 4 K of the homologous compound <rs type="material">CeRhIn 5</rs> , and the second is the contribution to the electronic specific heat of non-critical fermions γ 0 of the order of the Sommerfeld coefficient at <rs type="tc">T c</rs> . The fits of C el /T data of <rs type="material">CeCoIn 5−x Sn x</rs> to the Moriya-Takimoto model are shown in . We emphasize that data collected at H c2 are closest to the QCP (all y 0 ≤ 0.01 describe these data well), with a smooth evolution away from the critical point in higher magnetic field. These fits support our assertion that quantum criticality occurs at H c2 for all x in <rs type="material">CeCoIn 5−x Sn x</rs> . Identical parameters T 0 = 0.4 K and γ 0 = 0.2 J/mol K 2 are obtained for <rs type="material">x = 0 (not shown) , 0.03, and 0.06</rs>; slightly different parameters T 0 = 0.7 K and γ 0 = 0.34 J/mol K 2 are needed to characterize the <rs type="material">x = 0.12</rs> sample. The "s"- shaped curvature of ρ(T ) of <rs type="material">CeCoIn 5−x Sn x</rs> below 2 K is reasonably well reproduced by the spin-fluctuation theory using identical parameters determined from C(H, T ) measurements (not shown) and any discrepancy between theory and experiment likely arises from disorder effects not included in the model.</p>
        <p>shows the magnetic field-temperature (H −T ) phase diagrams for <rs type="material">CeCoIn 5−x Sn x for x ≤ 0.12</rs>. While the superconducting region is suppressed by Sn substitution in <rs type="material">CeCoIn 5</rs> , NFL characteristics are observed in vicinity of the upper critical field for all x. In particular, we do not observe the robust Fermi-liquid behavior near H c2 that would be expected if the QCP was suppressed more rapidly than superconductivity. Moreover, no sign of an anomaly associated with magnetic order is found at T = 60 mK in the magnetoresistance (Fig. 3a) [or C(H, T )]; such an anomaly is expected to occur if superconductivity was suppressed more rapidly than the critical point. Thus, to within the width of the superconducting transition (∼ 0.5 T), no long-range order is observed for T &gt; ∼ 50 mK and for H ≤ 9 T (<rs type="material">x ≤ 0.12)</rs>. The absence of FL behavior at H c2 and long-range order provide further evidence for the occurrence of a QCP at H c2 for all x. The C(H, T ) data reveal a crossover from NFL to FL behavior where the slope of the −ln(T ) dependence of C el /T decreases but does not saturate; only for H ≥ 7.5 T does C el /T become constant, indicative of a FL ground state. <rs type="me_method">Electrical resistivity</rs> measurements reveal a similar picture with a (nearly) divergent A coefficient near H c2 for <rs type="material">x = 0 [21], 0.03, and 0.12</rs>, and T 2 scattering over an extended temperature range in the FL region of the phase diagram.</p>
        <p>Having firmly established the existence of a quantum critical point at the upper critical field in <rs type="material">CeCoIn 5−x Sn x (x ≤ 0.12</rs>), we conclude that the occurrence of quantum criticality and the <rs type="tc">destruction of superconductivity</rs> at H c2 ≈ H QCP = 5 T in <rs type="material">CeCoIn 5</rs> is not mere coincidence, but is a signature of the underlying strongly correlated electron physics. We discuss two possible scenarios consistent with this novel type of quantum criticality. An attractive scenario consistent with our data is that of a superconducting quantum critical point. It has recently been shown that quantum criticality can arise in a conventional BCS superconductor when pair breaking <rs type="tc">suppresses T c</rs> to zero temperature . In this case, the superconducting pair fluctuations are characterized by a dynamical critical exponent z = 2, leading to singular corrections to the specific heat δC/T ∼ −ln(T /T 0 ) and electrical <rs type="me_method">resistivity</rs> δρ ∼ AT in two dimensions. Similar predictions for a superconducting quan- tum critical point developing from unconventional d-wave superconductivity are lacking at present, making direct comparison to experiment impossible. However, both the fact that <rs type="material">CeCoIn 5</rs> is a very clean superconductor and the first-order nature of superconductivity near H c2 , in which superconducting fluctuations are expected to be severely suppressed, tend to preclude such a superconducting QCP scenario.</p>
        <p>An alternative scenario is that superconductivity in <rs type="material">CeCoIn 5−x Sn x</rs> masks an unusual or- dered state and an associated QCP. Howell and Schofield recently proposed a dissipative-</p>
        <p>fermion model at T = 0 K in which a quantum critical point separates a Fermi-liquid metal from a non-Fermi liquid classical gas of particles with a finite zero-temperature entropy. The quantum fluctuations of this unusual NFL state are circumvented by the formation of superconductivity at finite temperature. Such a scenario may, in fact, be realized in <rs type="material">CeCoIn 5−x Sn x</rs> ; Sn substitution and/or magnetic field tune the quantum phase transition while superconductivity acts as a veil that is parasitic to the abundant low-energy quan- tum fluctuations. Once the underlying phase is destroyed at H QCP = H c2 , the protective envelope of superconductivity is no longer necessary and the system exhibits critical behav- ior in the vicinity of the QCP, leading to the phase diagram shown in Fig. 4. While it is not clear whether fluctuations of the underlying quantum phase transition mediate the superconductivity encompassing it, we conjecture that quantum fluctuations in vicinity to a hidden antiferromagnetic quantum critical point provide a natural explanation for d-wave superconductivity in <rs type="material">CeCoIn 5−x Sn x</rs> . This picture is in agreement with recent thermal and charge transport measurements in magnetic fields on <rs type="material">CeCoIn 5</rs> suggesting that the critical fluctuations are magnetic in nature . There is evidence for a similar superconducting "veil" in another heavy fermion compound UBe 13 . In this material, a divergent Sommerfeld coefficient at H c2 = 12 T and a decrease of A away from H c2 are observed , identical to what is found in <rs type="material">CeCoIn 5−x Sn x</rs> . This picture is qualitatively different from other heavy fermion systems (e.g., <rs type="material">CePd 2 Si 2</rs> ) where antiferromagnetic order is suppressed by the application of pressure and the QCP lies well within the superconducting dome . It is an open question whether the two types of phase diagrams comprise two separate, unrelated situations, or if, in fact, they are manifestations of the same underlying physics that is governed by the relative strengths of the two phenomena at ambient conditions. Further measurements are necessary to elucidate these issues.</p>
        <p>In summary, C(H, T ) and ρ(H, T ) measurements performed on <rs type="material">CeCoIn 5−x Sn x</rs> are con- sistent with a QCP located at H c2 for all <rs type="material">x ≤ 0.12</rs>. This novel behavior in <rs type="material">CeCoIn 5−x Sn x</rs> is most likely associated with an underlying (antiferromagnetic) phase transition masked by unconventional superconductivity and probably cannot be accounted for within a supercon- ducting QCP scenario.</p>
        <ab type="figureCaption">(color online) Electronic contribution to the specific heat C el = C − C Sch − C latt divided by temperature T of <rs type="material">CeCoIn 5−x Sn x</rs> in magnetic fields H||[001] for a) <rs type="material">x = 0.03</rs>, b) <rs type="material">x = 0.06</rs>, and c) <rs type="material">x = 0.12</rs>. The solid lines are fits of the spin-fluctuation theory [18] discussed in the text [y 0 =0.001, 0.3, 1.0 for 4 T, 6 T, and 9 T, respectively in b)].</ab>
        <ab type="figureCaption">Scaling analysis of the Sommerfeld coefficient γ of <rs type="material">CeCoIn 5−x Sn x</rs> for a) <rs type="material">x = 0 [15], 0.03, 0.06</rs>, and b) <rs type="material">x = 0.12</rs>. Inset a) C el (T )/T at H = H c2 for <rs type="material">x ≤ 0.12</rs>.</ab>
        <ab type="figureCaption">(color online) a) Electrical resistivity ρ(T ) of <rs type="material">CeCoIn 5−x Sn x for x = 0.03</rs> for H||[001]. Inset: ρ(H) at T = 60 mK. b) ρ vs T 2 for data in a). The solid lines are linear fits to the data. The arrows denote the maximum temperature T ρ F L of the Fermi liquid behavior. Inset: A vs H − H QCP (H QCP = H c2 ) for <rs type="material">x = 0.03</rs> and <rs type="material">x = 0.12</rs>. The solid line is a power law fit to the A(∆H) data for <rs type="material">x = 0.03</rs></ab>
        <ab type="figureCaption">Temperature-magnetic field (T − H) phase diagram of <rs type="material">CeCoIn 5−x Sn x</rs> for a) <rs type="material">x = 0</rs> [15], b) <rs type="material">x = 0.03</rs>, c) <rs type="material">x = 0.06</rs>, and d) <rs type="material">x = 0.12</rs>. SC: superconducting; NFL: non-Fermi liquid; FL: Fermi liquid; x-over: crossover region. The lines are guides to the eye.</ab>
    </body>
  </text>
</tei>

File: data/annotated/batch-1/L094047006-CC.superconductors.tei.xml
<tei xmlns="http://www.tei-c.org/ns/1.0">
    <teiHeader>
        <fileDesc xml:id="_1" />
        <encodingDesc/>
    </teiHeader>
    <text xml:lang="en">
		<p>Critical point and the nature of the pseudogap of single-layered <class>copper oxide</class> <material>Bi 2 Sr 2−x La x CuO 6+δ</material> superconductors</p>
		<p>We apply strong magnetic fields of H=28.5∼43 T to <tc>suppress superconductivity</tc> (SC) in the <class>cuprates</class> <material>Bi2Sr2−xLaxCuO 6+δ (x=0.65, 0.40, 0.25, 0.15 and 0)</material>, and investigate the low temperature (T ) normal state by 63 Cu nuclear spin-lattice relaxation rate (1/T1) measurements. We find that the pseudogap (PG) phase persists deep inside the overdoped region but terminates at <material>x ∼ 0.05</material> that corresponds to the hole doping concentration of approximately 0.21. Beyond this critical point, the normal state is a Fermi liquid characterized by the T1T =const relation. A comparison of the superconducting state with the H-induced normal state in the <material id="6">x=0.40</material> (<tc>Tc</tc> = <tcValue ptr="#6">32 K</tcValue>) sample indicates that there remains substantial part of the Fermi surface even in the fully-developed PG state, which suggests that the PG and SC are coexisting matters.</p>
		<p>PACS numbers: 74.Ha, 74.25.Jb, 74.25.Nf, 74.72.Hs</p>
		<p>In many cases, the normal state of the <tc>high transitiontemperature</tc> (<tc>T c</tc> ) <class>copper oxide</class> (<class>cuprate</class>) superconductors above <tc>T c</tc> deviates strongly from that described by Landau&#x27;s Fermi liquid theory . One of the experimental facts taken as evidence for such deviations is the opening of a pseudogap (PG) above <tc>T c</tc> , a phenomenon of loss of density of states (DOS) . The pseudogap is pronounced at low doping level, in the so-called underdoped regime. The pseudogap temperature, T * , generally decreases as the carrier doping rate increases. However, it is unclear whether T * finally merges into the <tc>T c</tc> curve in the overdoped regime , or it terminates before <tc>superconductivity disappears</tc> . Different classes of theories have been put forward to explain the pseudogap phenomenon (for examples, see Ref.). It is interesting that these theories generally also propose different mechanisms for the occurrence of superconductivity. Since the topology of the phase diagram has great impact on the mechanism of the high-T c superconductivity, it is important to clarify the doping dependence of the pseudogap. Unfortunately, the <tc>onset of superconductivity</tc>, typically at ∼<tcValue>100 K</tcValue>, and the large upper critical field H c2 (∼ 100 T) prevents investigation of how the pseudogap evolves with doping. The highest static field available to date (∼ 30 T) was only able to <tc>reduce T c</tc> to half its value at most . Even the pulsed magnetic field is not enough to <tc>suppress superconductivity</tc> completely .</p>
		<p>Meanwhile, from angle resolved photoemission spectroscopy (ARPES), it was found that below T * the Fermi surface is progressively destroyed with lowering the temperature and there remains only four arcs at the Fermi surface at T = <tc>T c</tc> . It would be helpful to see how these arcs would evolve if the superconductivity is re-moved. But again the robust superconducting phase makes it difficult to reveal the properties of the low temperature pseudogap state.</p>
		<p>Here we address these two issues by using single layered <class>cuprates</class>, <material>Bi 2 Sr 2−x La x CuO 6+δ</material> , which have substantially lower <tc>T c</tc> and H c2 . We study the property of the ground state induced by the application of magnetic fields of 28.5∼43 T, by using nuclear magnetic resonance (NMR) technique. This system is suitable for such study for it can be tuned from the overdoped regime to the underdoped regime by replacing La for Sr, and very highly overdoped by replacing Pb for Bi . Moreover, it has been long suspected that interlayer coupling could complicate the superconducting-state properties as well as the normal-state properties. The present system helps since it has only one CuO 2 plane in the unit cell. This material has additional advantage in its nearly ideal two dimensional structure with the largest transport anisotropy (10 4 -10 5 ) among known <class>cuprates</class> . We were able to <tc>suppress superconductivity</tc> completely in the samples of <material>x=0.40, 0.25, 0.15 and 0</material>, which are in the optimally doped to overdoped regimes, by applying magnetic fields of 28.5∼43 T generated by the Bitter and Hybrid magnets in the National High Magnetic Field Laboratory, Tallahassee, Florida.</p>
		<p>Single crystals of <material>Bi 2 Sr 2−x La x CuO 6+δ</material> were grown by the traveling solvent floating zone (TSFZ) method with starting materials of <material>Bi 2 O 3</material> , <material>SrCO 3</material> , <material>La 2 O 3</material> and <material>CuO</material> (Ref. ). Compositional measurement was performed by Auger electron spectroscopy with an error of ±2 wt.%. The excess oxygen δ resides on the Bi 2 O 2 block and is believed to be responsible for the carrier doping in the <material>CuO 2</material> plane. The amount of δ of the present samples was estimated to be 0.36 as described in detail in Ref. .</p>
		<p>(Color on-line) The quantity 1/T1T plotted against T for <material>Bi2Sr2−xLaxCuO 6+δ</material> measured at a field of 28.5 T applied along the c-axis. Replacing La for Sr removes holes from the CuO 2 plane and <tc>increases T c</tc> . The <tc>T c</tc> of <material id="32">Bi 2 Sr 2 CuO 6.36</material> without Ladoping is found to be <tcValue ptr="#32">8 K</tcValue>. The <tc>maximal T c</tc> =<tcValue ptr="#36">32 K</tcValue> was obtained for La concentration of <material id="36">x=0.4</material>, which is in good agreement with that reported in Ref. . For NMR measurements, two or three single crystal platelets with the dimensions of 15×5×1 mm 3 were aligned along the c-axis. For all measurements, the external field is applied along the c-axis. A standard phasecoherent pulsed NMR spectrometer was used to collect data. The NMR spectra were obtained by sweeping the magnetic field at a fixed frequency (325∼492 MHz) and recording the size of the spin echo area.</p>
		<p>The full width at the half maximum (FWHM) of the 63 Cu NMR line for the central transition (m = 1/2 ←→ m = −1/2 transition) at T =4.2 K is 1.8 kOe for <material>x=0</material> but decreases with increasing x, reducing to 1.0 kOe for <material>x=0.4</material>. This is probably due to removal of modulation in the Bi 2 O 2 block that is commonly seen in Bibased <class>cuprates</class> . The 63 Cu nuclear spin-lattice relaxation rate, 1/T 1 , was measured at the spectrum peak by using a single saturation pulse and fitting the recovery of the nuclear magnetization (M (t) after the saturation pulse to the theoretical curve given by Narath : The fitting is satisfactorily good in the whole temperature range and at all fields. shows the temperature dependence of 1/T 1 T for various doping concentrations. Upon reducing T from around room temperature, there is a general trend that 1/T 1 T increases for all concentrations. For <material>x=0</material>, below T ∼100K, however, 1/T 1 T =const, a relation commonly seen in conventional metals. In contrast, for <material>x ≥0.15</material>, there appears a broad peak at T * =60∼200 K, depending on x.</p>
		<p>In general, 1/T 1 T is related to the dynamical susceptibility χ(q, ω) as where A q is the q-dependent hyperfine coupling constant . In conventional metals, both A q and χ(q) are basically q-independent so that eq. (1) yields to a T 1 T =const relation. In most high-T c <class>cuprates</class>, the dynamical susceptibility has a peak at the antiferromagnetic wave vector Q=(π,π). 1/T 1 T is then shown to be proportional to χ Q . The increase of 1/T 1 T upon decreasing temperature is generally attributed to the increase of χ Q , namely, to the development of antiferromagnetic correlations. For antiferromagnetically correlated metals, this quantity follows a Curie-Weiss relation , χ Q ∝ 1/(T + θ), so that 1/T 1 T ∼ 1/(T + θ) before superconductivity sets in. In the <material>x=0.65</material> sample, this is true above T =200 K, while below this temperature 1/T 1 T starts to decrease, leaving a broad peak at around T * =200 K. This is a typical pseudogap behavior seen in this NMR quantity . Our observation of the pseudogap in this singlelayered <class>cuprate</class> system is consistent with that made by the ARPES measurement for a <material>x=0.35</material> sample . Interestingly, the pseudogap persists even in the <material>x=0.15</material> sample which is in the overdoped regime, although with a reduced T * =60 K. Such a low T * has not so far been possible to access, since it is below <tc>T c</tc> in most materials. As noted already, in the <material>x=0</material> sample, however, the pseudogap is no more present. Instead, a T 1 T =const relation holds below T =100 K, which indicates that the normal state is a Fermi liquid. The result that the magnitude of 1/T 1 T for <material>x ≤0.15</material> is enhanced over that for <material>x ≥0.25</material> is probably due to the increase of the transferred hyperfine coupling constant which has previously been reported in the heavily overdoped regime . shows the magnetic field dependence of 1/T 1 T for <material>x=0.40</material> under H=0, 28.5 T and 43 T. The data for H=0 were obtained by NQR (nuclear quadrupole resonance) measurements at the frequency of ν Q ∼30.2 MHz. The data for H=43 T were obtained at the hybrid magnet (outsert field of 11 T and insert field of 32 T) at the High Magnetic Field Laboratory. Note that below <tc>T c</tc> =<tcValue>32 K</tcValue>, 1/T 1 T is H-dependent between 0 and 28.5 T, but no magnetic field dependence is observed beyond 28.5 T. This indicates that the superconductivity for the <material>x=0.40</material> sample is suppressed by a field greater than 28.5 T, which is also supported by the ac susceptibility measurement using the NMR coil. Therefore, our results for <material>x ≤0.40</material> characterize microscopically the low-T normal (ground) state when <tc>superconductivity is removed</tc>.</p>
		<p>In we compare the high field (H=28.5 T) data</p>
		<p>(Color on-line) Magnetic field dependence of 1/T1T for <material>Bi2Sr1.6La0.4CuO 6+δ</material> . The arrow indicates <tc>Tc</tc> at zero magnetic field. (Color on-line) Magnetic field dependence of 1/T1T for the as-grown, overdoped sample, <material id="55">Bi2Sr2CuO 6+δ</material> . The arrow indicates <tc>Tc</tc> at zero magnetic field. and the zero-field data for the <material id="56">x=0</material> sample. In the normal state above <tc>T c</tc> (H = 0)=<tcValue ptr="#55,#56">8 K</tcValue>, both sets of data agree well. This indicates that the Fermi liquid state in this overdoped sample is an intrinsic property; it is not an effect of high magnetic field. Note that the Fermi liquid state persists when the <tc>superconducting state is suppressed</tc>. The doping dependence of T * is shown in , along with the x-dependence of <tc>T c</tc> that was determined as the <tc>zero resistance temperature</tc> and agrees well with the on-</p>
		<p>(Color on-line) Phase diagram obtained from NMR measurements for <material>Bi2Sr2−xLaxCuO 6+δ</material>. T * is the temperature below which the pseudogap develops, and <tc>Tc</tc> is the <tc>superconducting transition temperature</tc>. The upper scale of the transverse axis is adopted from Ref. . PG and SC denote the pseudogap phase and superconducting phase, respectively.</p>
		<p>set temperature of the Meissner signal in the ac susceptibility measured using the NMR coil. The <tc>maximal T c</tc> is achieved at <tc>T c</tc> =<tcValue ptr="#67">32 K</tcValue> for <material id="67">x opt =0.40</material>. The results indicate that there exists a critical doping concentration p cr at which the pseudogap terminates and beyond which the ground state when the <tc>superconductivity is suppressed</tc> is a Fermi liquid. The critical point is <material>around x=0.05</material> which corresponds to p cr ∼ 0.21, according to Ando&#x27;s characterization (see the upper scale of the transverse axis of ). We mention a caveat that T * at zero magnetic field for the overdoped regime could be slightly higher than that we found here at high magnetic field , therefore p cr could be slightly higher. However, the limit for largest possible p cr is set by the <material>x=0</material> sample (p ∼0.22) which shows no pseudogap.</p>
		<p>Note that the p cr we found is much larger than the optimal doping concentration (p opt ∼0.15). Therefore, our results indicate that there is no quantum phase transition taking place at the optimal doping, as opposed to the hypothesis that is frequently conjectured . However, if the pseudogap is associated with some sort of phase transition , then p cr ∼ 0.21 may be viewed as a quantum critical point. But again, note that p cr is far greater than the optimum doping concentration p opt =0. It is interesting that many physical quantities, such as the superfluid density , show distinct change upon crossing a doping concentration that is close to the present p cr .</p>
		<p>Finally, the field dependence of 1/T 1 T below <tc>T c</tc> (H = 0), as seen in , indicates that the pseudogap is an incomplete gap; even in the fully-developed pseudogap state, i.e. at T ∼1 K, there remains substantial DOS at the Fermi level, which is lost only after superconductivity sets in. This suggests that superconductivity and pseudogap are coexisting matters. Below T * , some parts of the Fermi surface are lost due to the onset of the pseudogap, but other parts of the Fermi surface remain ungapped. If one roughly estimates the DOS from T 1 T * /T 1 T , then about 2/3 of the Fermi surface is gapped at T = T c in the case of <material>Bi 2 Sr 1.6 La 0.4 CuO 6+δ</material> , but 1/3 remains ungapped. Only below <tc>T c</tc> , the remaining Fermi surface is gapped as well due to the <tc>onset of superconductivity</tc>. Our conclusion that the PG and superconductivity are coexisting matters is also supported by the lack of correlation between T * and <tc>T c</tc> . In the present system, the temperature scale of T * is the same as that for samples with <tc>T c</tc> of ∼<tcValue>100 K</tcValue> , even though <tc>T c</tc> of the present system is much lower. The existence of a critical carrier concentration for the pseudogap, the lack of scaling or correlation between <tc>T c</tc> and T * , and the persistence of the pseudogap when superconductivity is removed seem not to favor superconducting precursor as a candidate responsible for the pseudogap which was proposed theoretically by several authors.</p>
		<p>Before closing, we note that coexistence of different states of matter appears to be ubiquitous in various subfields of condensed matter physics. For example, our finding of the coexistence of pseudogap and superconducting states bares resemblance to the coexistence of antiferromagnetically-orderd and superconducting states in heavy fermion materials. In the heavy fermion compounds <material>CeRh 1−x Ir x In 5</material>, the sharing (or competing) for the Fermi surface by the two coexisting states also occurs . In fact, possible similarities between the phase diagram in these two different classes of materials was pointed out by Laughlin et al . Therefore, our finding may serve to bridge the understanding of these two sub-fields.</p>
		<p>In summary, we have performed 63 Cu NMR studies at very high magnetic fields in the single-layered <class>cuprate</class> superconductors <material>Bi 2 Sr 2−x La x CuO 6+δ</material> for the entire doping regime <material>(x=0, 0.15, 0.25, 0.40 and 0.65)</material>. The low-T normal state of the samples with <material id="83">x ≤0.40</material> (<tc>T c</tc> = <tcValue ptr="#83">8 ∼32 K</tcValue>) has been accessed by suppressing superconductivity completely with the strong magnetic fields. It has been found that there exists a critical doping concentration at which the pseudogap state terminates. The critical concentration is p cr ∼0.21 (<material>x ∼0.05</material>), which is deep inside the overdoped region. Beyond p cr , the normal state down to T =2 K when the <tc>superconductivity is removed</tc> is a Fermi liquid state as evidenced by the T 1 T =const relation. Comparison of the low-T normal state where <tc>superconductivity is suppressed</tc> with the superconducting state suggests that superconductivity and the pseudogap coexist. This is also supported by the lack of correlation between T * and <tc>T c</tc>. These results that characterize microscopically, for the first time, the zero-T -limit normal state of the copper-oxide superconductors, should pose a constraint on theories for the high-T c superconductivity and may also provide clues for understanding other strongly correlated electron systems such as heavy fermion materials.</p>
	</text>
</tei>
