Repository: lfoppiano/SuperMat

# SuperMat 
SuperMat (Superconductors Material) dataset is a manually **linked** **annotated** dataset of superconductors related materials and properties.

## Content
 - Annotated dataset:
    - Superconductors data:
        - [Bibliographic](data/biblio) data references as XML-TEI or JSON (CORD-19) format
        - Sources are referenced in the [Bibliographic](data/biblio) data
        - The annotations are not public due to copyright 
    - Tabular version of the linked annotated entities in the dataset [CSV](data/csv/SuperMat-1.0.csv) (*)
    - Material data for segmenting inorganic material names
 - Annotation guidelines:
    - [Online version](https://supermat.readthedocs.io)

File: data/annotated/batch-1/L094127001-CC.superconductors.tei.xml
<?xml version="1.0" encoding="UTF-8"?>
<tei xmlns="http://www.tei-c.org/ns/1.0">
  <teiHeader>
    <fileDesc xml:id="_0">
      <titleStmt>
          <title>Muon-Spin-Rotation Measurements of the Penetration Depth in the Infinite-Layer Electron-Doped <rs type="class">Cuprate</rs> Superconductor Sr <rs type="material">Sr 0.9 La 0.1 CuO 2</rs></title>
      </titleStmt>
      <publicationStmt>
        <publisher>National Institute for Materials Science (NIMS), Tsukuba, Japan</publisher>
        <availability>
          <licence target="http://creativecommons.org/licenses/by/4.0/">
            <p>The Creative Commons Attribution 4.0 International (CC BY 4.0) Licence applies to this document.</p>
          </licence>
        </availability>
      </publicationStmt>
    </fileDesc>
    <encodingDesc>
      <appInfo>
        <application ident="grobid-superconductors" version="0.2.0-SNAPSHOT">
          <ref target="https://github.com/lfoppiano/grobid-superconductors">A machine learning software for extracting materials and their properties from scientific literature.</ref>
        </application>
      </appInfo>
    </encodingDesc>
    <profileDesc>
      <abstract>
          <p>Muon spin rotation (µSR) measurements of the in-plane penetration depth λ ab have been per- formed in the electron-doped infinite layer high-Tc superconductor (HTS) <rs type="material">Sr0.9La0.1CuO2</rs>. Absence of the magnetic rare-earth ions in this compound allowed to measure for the first time the abso- lute value of λ ab (0) in electron-doped HTS using µSR. We found λ ab (0)=116(2) nm. The zero- temperature depolarization rate σ(0) ∝ 1/λ 2 ab (0)=4.6(1) µs −1 is more than four times higher than expected from the Uemura line. Therefore this electron-doped HTS does not follow the Uemura relation found for hole-doped HTS.</p>
      </abstract>
    </profileDesc>
  </teiHeader>
  <text xml:lang="en">
    <body>
      <p>The high-T c <rs type="class">cuprate</rs> superconductors are obtained by doping holes or electrons into the antiferromagnetic (AF) insulating state. Both electron and hole-doped <rs type="class">cuprates</rs> share a common building block, namely the copper- oxygen plane and one would expect that the same pairing mechanism is applicable. There are a number of impor- tant differences, however, between the generic phase di- agrams of the electron-doped and hole-doped materials. In order to elucidate the mechanism of high-T c super- conductivity (HTS), it is very important to clarify the origin of similarities and differences between hole-doped (p-type) and electron-doped (n-type) <rs type="class">cuprates</rs>.</p>
      <p>The magnetic field penetration depth λ is one of the fundamental lengths of a superconductor, related to the superfluid phase stiffness ρ s ∝ 1/λ 2 , or what is often re- ferred to as superfluid density n s /m * ∝ 1/λ 2 (supercon- ducting carrier concentration n s divided by the effective mass m * ). Accurate and precise measurements of the absolute value of λ(T → 0) are very important for un- derstanding superconductivity in <rs type="class">cuprates</rs>. The muon- spin-rotation (µSR) technique provides a powerful tool to measure λ in type II superconductors. Detailed µSR investigations of polycrystalline HTS have demonstrated that λ can be obtained from the muon spin depolarization rate σ(T ) ∝ 1/λ 2 (T ), which probes the second moment of the magnetic field distribution in the mixed state . One of the most interesting result of µSR investigations in HTS is a remarkable proportionality between <rs type="tc">T c</rs> and the zero-temperature depolarization rate σ(0) ∝ 1/λ 2 (0) for a wide range of p-type underdoped HTS (so-called Uemura line) . This observation indicates that the superfluid density is an important quantity which deter- mines <rs type="tc">T c</rs> in HTS. This is not expected in conventional BCS theory and therefore the Uemura relation has an important implication for the physics of HTS .</p>
      <p>Unfortunately, it is not known up to now whether the n-type <rs type="class">cuprates</rs> also obey the Uemura relation. The large dynamic relaxation due to rare-earth magnetic moments in n-type <rs type="class">cuprates</rs> <rs type="material">R 2−x Ce x CuO 4−δ (R= Nd, Sm, Pr)</rs> with so called T ′ -structure prevented the determination of σ(0) in µSR experiments . Because of this prob- lem, other techniques like microwave surface impedance and <rs type="me_method">magnetization</rs> were used to determine the penetra- tion depth in n-type <rs type="class">cuprates</rs>. However, it is difficult to determine the absolute value of λ with these experiments and the reported values vary in a very wide range from 100 to 300 nm even for optimally doped samples. There- fore there is no consensus about the penetration depth value for n-type <rs type="class">cuprates</rs>. Another difficulty concerns the quality of the samples. A long-standing mystery for the T ′ -structure n-type <rs type="class">cuprates</rs> is the effect of an oxygen reducing procedure. Superconductivity shows up only when a minute amount (∆y ≈ 0.02) of interstitial oxy- gens are removed by the reducing procedure . The role of the tiny amount of interstitial oxygen is not clear up to now. The control of the oxygen content requires rather extreme conditions, such as temperatures as high as 850 • -950 • C in Ar, which is not far below the sintering temperature. Therefore the control of the sample quality and reproducibility becomes a serious problem.</p>
      <p>There exists another class of n-type <rs type="class">cuprates</rs> <rs type="material">(Sr,Ln)CuO 2 (Ln=La, Sm, Nd, Gd)</rs> with so-called infinite-layer structure . The n-type <rs type="class">infinite-layer superconductors</rs> (<rs type="class">ILS</rs>) have several merits. First, the simplest crystal structure among all HTS consisting of an infinite stacking of CuO 2 planes and (Sr, Ln) layers. The charge reservoir block commonly present in <rs type="class">cuprates</rs> does not exist in the infinite-layer structure. Second, the stoi-chiometric oxygen content without vacancies or intersti- tial oxygen . Third, n-type <rs type="class">ILS</rs> have much higher <rs type="tc">T c</rs> ≃ <rs corresp="#x11" type="tcValue">43 K</rs> compared to the n-type <rs type="class">cuprates</rs> with T ′ -structure <rs type="tc">T c</rs> ≃ <rs type="tcValue">25 K</rs>. Although n-type ILS have existed for quite a while, not many studies of their physical properties were performed because of the lack of high-quality sam- ples with a complete superconducting volume. Recently, high-quality n-type ILS samples of <rs type="material" xml:id="x11">Sr 0.9 La 0.1 CuO 2</rs> with a sharp <rs type="tc">superconducting transition</rs> <rs type="tc">T c</rs> ≃ <rs corresp="#x11" type="tcValue">43 K</rs> were syn- thesized by using a cubic multi-anvil press .</p>
      <p>In this letter we report studies of the penetration depth λ in <rs type="material">Sr 0.9 La 0.1 CuO 2</rs> ILS using the transverse-field (TF) µSR technique. We confirmed microscopically that this compound is a bulk superconductor. Because of the absence of magnetic rare-earth ions, it was possible to measure the penetration depth in n-type <rs type="class">HTS</rs> for the first time using µSR, yielding λ ab (0)=116(2) nm. The zero-temperature depolarization rate σ(0)=4.6(1) µs −1 is more than four times larger than expected from the Uemura plot. This shows that the n-type ILS does not follow the Uemura relation established in p-type HTS.</p>
      <p>The polycrystalline samples <rs type="material" xml:id="x16">Sr 0.9 La 0.1 CuO 2 (SLCO)</rs> for this study were prepared with the high-pressure tech- nique using a cubic multi-anvil press . <rs type="me_method" xml:id="x17">Magnetiza- tion measurements</rs> showed a single sharp <rs type="tc">superconduct- ing transition</rs> at <rs type="tc">T c</rs> ≃ <rs corresp="#x16,#x17" type="tcValue">43 K</rs> and the saturation of the sus- ceptibility at low temperatures indicating the good sam- ple quality. The µSR measurements were performed at the Paul Scherrer Institute (PSI, Switzerland) using low- momentum muons (29 MeV/c). A detailed discussion of the TF-µSR technique is given in where details of the application of the technique to the determination of λ can be found. shows TF-µSR muon-spin precession signals in an applied field of 600 mT above and below <rs type="tc">T c</rs> . For vi- sualization purposes the apparent precession frequencies are modified from the actual precession frequencies by the use of a rotating reference frame. In the normal state above <rs type="tc">T c</rs> , the oscillation shows a small relaxation due to random local fields from nuclear magnetic moments. Below <rs type="tc">T c</rs> , the relaxation rate strongly increases due to the inhomogeneous field distribution of the flux line lat- tice. It is well known that in n-type <rs type="class">cuprates</rs> there is a competition between the antiferromagnetically ordered state and superconductivity . The static magnetism, if present, could enhance the muon depolarization rate and falsify the interpretation of the TF-µSR results. We have therefore carried out zero-field (ZF) µSR experi- ments to determine whether such static magnetism exists in <rs type="material">SLCO</rs>. Typical ZF-µSR spectra are shown in for temperatures above and below <rs type="tc">T c</rs> . The ZF relaxation is exponential with a small relaxation rate 0.149(4) µs −1 and 0.184(5) µs −1 at 50 and 2.5 K, respectively. Thus, there is no evidence for the static magnetism in <rs type="material">SLCO</rs> down to 2.5 K. Moreover, the ZF relaxation rate is small and changes very little between 50 and 2.5 K. Therefore, the increase in TF relaxation rate below <rs type="tc">T c</rs> is attributed entirely to the vortex lattice.</p>
      <ab type="figureCaption">(a) TF-µSR spectra in <rs type="material">Sr0.9La0.1CuO2</rs> in a magnetic field of 0.6 T at temperatures T=50 K (above <rs type="tc">Tc</rs>) and T=2.5 K (below <rs type="tc">Tc</rs>). Solid lines represent fits using Eq. (1). (b) ZF-µSR spectra in <rs type="material">Sr0.9La0.1CuO2</rs> at 50 K and 2.5 K. Solid lines show fits using an exponential function.</ab>
      <p>Detailed µSR experiments in polycrystalline HTS have shown that the internal field distribution in the mixed state can be well approximated by a Gaussian distribu- tion . We used two Gaussian model for analyzing our asymmetry time spectra: where A i represent the asymmetries of the two compo- nents, σ i the muon depolarization rates, B i the local magnetic fields at the muon sites, γ=135.5 MHz/T is the muon gyromagnetic ratio and ϕ the initial phase. The solid lines in show the best fits to Eq. (1). The fit is statistically satisfactory (χ 2 criterion), as can be seen qualitatively in . Analysis of the asymmetry time spectra showed that below <rs type="tc">T c</rs> in the present <rs type="material">SLCO</rs> sample more than 80 % of the muons stop in the superconducting regions (first component). In this regions the internal magnetic field is smaller than the external one because of the diamag- netic screening and the depolarization rate is much higher than in the normal state because of the flux-line lattice formation. The rest 20 % of the muons (second com- ponent) oscillate with a frequency nearly equal to that corresponding to the applied magnetic field with a much smaller depolarization rate. This signal is most probably coming from the muons stopping in the nonsupercon- ducting grain boundaries and other defects in the struc- ture and is often observed in polycrystalline HTS . As already mentioned samples of <rs type="class">ILS</rs> prepared so far suf- fer from the small volume fraction of the superconduct- ing phase. As a real space microscopic probe µSR can distinguish between the superconducting and nonsuper- conducting phases and determine their relative volume fractions. The present µSR measurements provide mi- croscopic evidence for the excellent quality of the <rs type="material">SLCO</rs> <rs type="class">ILS</rs> prepared with the cubic multi-anvil press technique .</p>
      <p>In polycrystalline samples the effective penetration depth λ ef f (powder average) can be extracted from the µSR depolarization rate σ ∼ λ −2 ef f . It was shown that in polycrystalline samples of highly anisotropic sys- tems such as the HTS (γ=λ c /λ ab &gt; 5), λ ef f is domi- nated by the shorter penetration depth λ ab and λ ef f = 1.31λ ab . Recent magnetization measurements in grain- aligned <rs type="material">SLCO</rs> showed a rather high anisotropy value γ=9 . Therefore the measured λ ef f is solely deter- mined by the in-plane penetration depth λ ab .</p>
      <p>The relation between σ and λ ab is only valid for high magnetic fields (B ext &gt; 2µ 0 H c1 ), when the separation be- tween vortices is smaller than λ. In this case, according to the London model σ is field independent . To check for this, we measured σ as a function of the applied field at T=10 K. Each point was obtained by field-cooling the sample from above T c to 10 K. The inset of shows that σ strongly increases with increasing magnetic field up to B ext ≃50 mT and above 50 mT changes very little with magnetic field. Such a behavior is expected within the London model and is typical for polycrystalline HTS . It can be seen that above 50 mT σ(B) shows a ten- dency of gradual decrease with increasing field. This can be due to the increase of λ with magnetic field due to the anisotropic order parameter and the associated non- linear effect due to the Doppler shift of the quasiparticles in the nodal region . However, the field range in our experiment is too narrow to discuss this in more de- tail. Based on the σ(B) measurements, we studied the temperature dependence of σ in a magnetic field of 600 mT (the largest available field of the GPS spectrometer at PSI). We choose the highest magnetic field because at higher fields the enhanced vortex-vortex interaction helps to maintain the long-range order of the vortex lat- tice, which is important for the determination of λ. shows the temperature dependence of the muon spin depolarization rate σ(T ) at B ext =0.6 T. The values of σ(T ) were derived after subtraction of the small nor- mal state temperature-independent depolarization rate</p>
      <ab type="figureCaption">Temperature dependence of the µSR depolarization rate σ(T ) of <rs type="material">Sr0.9La0.1CuO2</rs>. Inset: depolarization rate as a function of the external magnetic field Bext at 10 K.</ab>
      <p>originating from the copper nuclear moments (σ(T ) 2 =σ 2 1 - σ 2 norm ). From the data in extrapolated to 0 K we obtain the value σ(0)=4.6(1) µs −1 which corre- sponds to λ ab (0)=116(2) nm. The value σ(0)= 4.6(1) µs −1 is one of the highest among all HTS. shows <rs type="tc">T c</rs> plotted versus σ(0) (Uemura plot ) for p-type <rs type="class">cuprates</rs>, including the present result for <rs type="material">n-type SLCO</rs>.</p>
      <p>One can see that <rs type="material">SLCO</rs> strongly deviates from the Ue- mura line. It is interesting to consider the situation in n-type HTS with the T ′ -structure. As we already men- tioned it was not possible to extract the value of λ in this type of compounds with µSR, and most of the ex- periments were performed by means of microwave sur- face impedance technique which yielded very controver- sial results due to the difficulty to extract the absolute values of λ. There are however two studies of λ(0) in <rs type="material">Nd 1.85 Ce 0.15 CuO 4 (NCCO) single crystals</rs> by means of <rs type="me_method">magnetization</rs> and infrared optics . We included in these λ(0) values converted to σ(0). It is seen that similar to <rs type="class">ILS</rs> <rs type="material">SLCO</rs>, <rs type="material">n-type NCCO</rs> with the T ′-structure strongly deviates from the Uemura line. This was also pointed out by Homes et al. from the optical measurements . Based on the presented results one can conclude that n-type HTS do not follow the Uemura relation established in p-type HTS.</p>
      <p>There are several important differences between the normal-state properties of the p-and n-type <rs type="class">cuprates</rs>. The p-type materials show T -linear in-plane <rs type="me_method">electrical re- sistivity</rs> and incommensurate magnetic fluctuations whereas the T ′ n-type materials show a T 2 depen- dence of the in-plane <rs type="me_method">resistivity</rs> and commensurate magnetic fluctuations . Recent NMR experiments in</p>
      <ab type="figureCaption"><rs type="tc">Tc</rs> versus σ(0) for p-and n-type <rs type="class">cuprate</rs> superconduc- tors. Open symbols represent data taken from Uemura et al. for various p-type HTS [3]. The solid line is the universal Ue- mura line for different underdoped p-type HTS. Dotted lines represent deviation from the Uemura relation near optimal doping. Solid diamond shows the <rs type="material">Sr0.9La0.1CuO2 (SLCO)</rs> data obtained in the present work. Solid square and triangle show the data for <rs type="material">Nd1.85Ce0.15CuO 4−δ (NCCO) single crys- tals</rs> obtained from magnetization [20] and optical [21] mea- surements, respectively. Dashed line represents a tentative <rs type="tc">Tc</rs> vs. σ(0) relation for n-type <rs type="class">cuprates</rs>.</ab>
      <p>n-type <rs type="class">cuprates</rs> found no evidence of the pseudogap in contrast to p-type materials . Present results show that the differences between the p-and n-type <rs type="class">cuprates</rs> extend also to the superconducting state. Namely, we observed that in n-type <rs type="class">cuprates</rs> the superfluid density n s /m * is more than four times larger compared to p-type <rs type="class">cuprates</rs> with the same <rs type="tc">T c</rs> . Finally let us comment the temperature dependence σ(T ) presented in . One can see that at low tem- peratures (below ∼15 K) σ(T ) is not constant and instead follows the linear temperature dependence. Usually a lin- ear low-temperature behavior of σ(T ) is taken as an in- dication for a d-wave gap function with line nodes . However, experience with p-type <rs type="class">cuprates</rs> showed that the single crystals are required for conclusive determi- nation of the intrinsic temperature dependence of σ and hence of the λ using µSR technique . Unfortunately, <rs type="material">single crystals of SLCO</rs> are not available at present. Con- cerning the pairing symmetry in <rs type="material">SLCO</rs> based on other experiments, we note that the recent tunneling exper- iments suggest strong-coupling s-wave pairing in <rs type="material">SLCO</rs> . On the other hand, NMR spin-lattice relaxation and Knight shift measurements were found to be more con- sistent with the line-nodes gap . It remains to be un- derstood why different experimental techniques provide controversial results concerning the pairing symmetry in <rs type="material">SLCO</rs>.</p>
      <p>In summary, we performed TF-µSR measurements of the in-plane penetration depth λ ab in n-type <rs type="class">ILS</rs> <rs type="material">Sr 0.9 La 0.1 CuO 2</rs> . Absence of the magnetic rare-earth el- ements in this compound allowed to measure for the first time the absolute value of λ ab (0) in n-type HTS using µSR. We found λ ab (0)=116(2) nm. The zero- temperature depolarization rate σ(0) ∝ 1/λ 2 (0)= 4.6(1) µs −1 is more than four times higher than expected from the Uemura line. Therefore this n-type HTS does not follow the Uemura relation in contrast to p-type HTS. We also performed ZF-µSR experiments and found no evidence of magnetic order in <rs type="material">SLCO</rs>. This indicates the competitive character of AF order and superconductivity in n-type <rs type="class">cuprates</rs> in agreement with the recent neutron scattering experiments .</p>
    </body>
  </text>
</tei>

File: data/annotated/batch-1/L095117006-CC.superconductors.tei.xml
<?xml version="1.0" encoding="UTF-8"?>
<tei xmlns="http://www.tei-c.org/ns/1.0">
  <teiHeader>
    <fileDesc xml:id="_0">
      <titleStmt>
          <title>Pressure induced effects on the Fermi surface of superconducting <rs type="material">2H-NbSe 2</rs></title>
      </titleStmt>
      <publicationStmt>
        <publisher>National Institute for Materials Science (NIMS), Tsukuba, Japan</publisher>
        <availability>
          <licence target="http://creativecommons.org/licenses/by/4.0/">
            <p>The Creative Commons Attribution 4.0 International (CC BY 4.0) Licence applies to this document.</p>
          </licence>
        </availability>
      </publicationStmt>
    </fileDesc>
    <encodingDesc>
      <appInfo>
        <application ident="grobid-superconductors" version="0.2.0-SNAPSHOT">
          <ref target="https://github.com/lfoppiano/grobid-superconductors">A machine learning software for extracting materials and their properties from scientific literature.</ref>
        </application>
      </appInfo>
    </encodingDesc>
    <profileDesc>
      <abstract>
          <p>The pressure dependence of the <rs type="tc">critical temperature</rs> <rs type="tc">T c</rs> and upper critical field H c2 (T ) has been measured up to <rs type="pressure">19 GPa</rs> in the layered superconducting material <rs type="material">2H-NbSe 2</rs> . <rs type="tc">T c</rs> (P ) has a maximum at <rs type="pressure">10.5 GPa</rs>, well above the pressure for the suppression of the CDW order. Using an effective two band model to fit H c2 (T ), we obtain the pressure dependence of the anisotropy in the electron phonon coupling and Fermi velocities, which reveals the peculiar interplay between CDW order, Fermi surface complexity and superconductivity in this system.</p>
      </abstract>
    </profileDesc>
  </teiHeader>
  <text xml:lang="en">
    <body>
      <p><rs type="material">2H-NbSe 2</rs> is a member of the family of the 2H transition metal dichalcogenides, which is currently revisited from an experimental and theoretical point of view. The invention of the scanning tunnelling microscope (STM) and its application to the study of the local density of states of superconductors has revealed important fundamental properties of the superconducting state of <rs type="material" xml:id="x9">2H-NbSe 2</rs> . The internal structure of the vortex cores was unveiled in Refs., an unusual strong gap anisotropy was found in Ref. , and it was also found that the superconducting and charge density wave (CDW) orders, with, respectively, <rs type="tc">T c</rs> =<rs corresp="#x9" type="tcValue">7.1 K</rs> and T CDW =32 K, coexist at the local level. However, the delicate balance that threads strong anisotropy, superconductivity and CDW ordering, probably one of the most intriguing questions, is still elusive.</p>
      <p>The arena of this debate is the Fermi surface (FS). A notable experimental effort has been done recently to measure the FS by angular resolved high resolution photoemission spec- troscopy (ARPES) . These experiments, baked by band structure calculations , have provided new insight to analyze the relevance of the existing theoretical pro- posals for the mechanisms in the origin of the CDW state (see e.g. ). They have also found that <rs type="material">2H-NbSe 2</rs> is a multiband superconductor with some intriguing similarities to the magnesium diboride (<rs type="material">MgB 2</rs> ) the archetype of this kind of superconductivity . Actually, the FS of <rs type="material">2H-NbSe 2</rs> consists of three main bands crossing the Fermi level .</p>
      <p>Two of them derive from the Nb 4d orbitals and result in two cylindrical sheets with a small dispersion along the c-axis (2D). A relatively large and homogeneous superconducting gap is found in this part of the FS (∆ = 0.9 − 1 meV ), with electron phonon coupling parameters that differ in each sheet between λ ≈ 1.7 in one cylinder and λ ≈ 0.8 in the other .</p>
      <p>The third band derives from Se 4p orbitals and gives a small pancake like (3D) FS centered around the Γ point with much weaker electron phonon coupling (λ ≈ 0.3) and a small su- perconducting gap, which is below the experimental resolution of Ref. . Further evidences supporting multiband superconductivity come from thermal conductivity experiments under magnetic fields as well as superconducting tunnelling spectroscopy .</p>
      <p>Pressure is a thermodynamic parameter which is believed to have strong influence on the electronic properties of <rs type="material">2H-NbSe 2</rs> , due to the big interlayer distance and the small interaction between them. We can obtain direct access under pressure to important FS parameters through the measurement of the upper critical field H c2 (T ). Indeed, since the seminal work of Hohenberg and Werthammer , it is known that the orbital limitation of H c2 (T ) is mainly controlled by the Fermi velocity v F . As a consequence, H c2 (T ) can appreciably deviate from the usual (almost parabolic) behavior in clean superconductors when the various sheets of the FS have different electron phonon coupling parameters and Fermi velocities. In such a case, an eventually complex FS can often be modelled by just two bands, allowing to extract the main anisotropies in λ and v F from H c2 (T ) . In a previous article we have measured the pressure evolution of the <rs type="tc">critical temperature</rs> <rs type="tc">T c</rs> and upper critical field H c2 (T ) of two topical superconductors, <rs type="material">MgB 2</rs> , and the <rs type="class">nickel borocarbide</rs> <rs type="material">YNi 2 B 2 C</rs>, and obtained the pressure induced changes on λ and v F using such an effective two band model . In this paper we use the same approach in <rs type="material">2H-NbSe 2</rs> , and find a very strong effect of pressure on the FS.</p>
      <ab type="figureCaption">A characteristic example of the measured temperature dependence of the <rs type="me_method">susceptibility</rs> at several fixed magnetic fields for two pressures (a. at <rs type="pressure">ambient pressure</rs> and, from right to left, the way we extract the corresponding point in the H c2 (T ) phase diagram (same as in [20]).</ab>
      <p>We measured small <rs type="material">single crystalline samples of 2H-NbSe 2</rs> , which were previously used in local tunnelling spectroscopy studies of the superconducting density of states and the CDW . Samples were cut to a size of 0.12x0.12x0.03 mm 3 and loaded into the pressure cell. The pressure was determined using the ruby fluorescence method and the transmit- ting medium was a methanol-ethanol mixture, which is thought to give quasi-hydrostatic pressure conditions. However, we did verify that, in <rs type="material">MgB 2</rs> , <rs type="tc">T c</rs> (P ) is the same, up to the highest pressures (<rs type="pressure">20 GPa</rs>), than in measurements made by other groups under hydrostatic conditions (dT c /dP = −1.1 K/GPa), i.e. using helium as a pressure transmitting medium, so that deviations from hydrostatic conditions should not influence the results found with this method. <rs type="tc">T c</rs> (P ) and H c2 (T ) were obtained by measuring, at each pressure, the <rs type="me_method">magnetic susceptibility</rs> as a function of temperature and at different magnetic fields, always applied perpendicular to the layers, as shown by several representative scans in . The suscep- tometer was described in Ref. . Note that ambient pressure H c2 (T ) obtained with this method is in good agreement with previous work in <rs type="material">NbSe 2</rs>.</p>
      <ab type="figureCaption">The pressure dependence of the <rs type="tc">critical temperature</rs> <rs type="tc">T c</rs> (P ) measured here is shown as solid points (line between points is a guide to the eye). Vertical dashed lines represent the pressures for the suppression of the CDW at <rs type="pressure">5 GPa</rs>, according to Refs. [22, 23, 24], and the maximum in <rs type="tc">T c</rs> at <rs type="pressure">10.5 GPa</rs> found here.</ab>
      <p>Let us discuss the pressure dependence of the <rs type="tc">critical temperature</rs>, shown as points in</p>
      <p>Previous experiments have measured <rs type="tc">T c</rs> (P ) up to <rs type="pressure">5 GPa</rs> . It has been shown that the application of hydrostatic pressure results in a continuous increase of <rs type="tc">T c</rs> (P ) followed by a decrease of T CDW , which is suppressed at about <rs type="pressure">5 GPa</rs>. Here we find the same behavior for <rs type="tc">T c</rs> (P ) as already reported below <rs type="pressure">5 GPa</rs>, an increase of <rs type="tc">T c</rs> with a slope of dT c /dP = 0.25 K/GPa. Between <rs type="pressure">5 GPa</rs> and <rs type="pressure">10.5 GPa</rs> <rs type="tc">T c</rs> increases by a small amount</p>
      <ab type="figureCaption">H c2 (T ) is shown up to <rs type="pressure">4.3 GPa</rs> in a, between <rs type="pressure">6.6</rs> and <rs type="pressure">10.5 GPa</rs> in b and up to <rs type="pressure">19 GPa</rs> in c. Lines are fits to the data, using the theory described in Refs. . Note the strong temperature dependence of H c2 (T ) at all pressures.</ab>
      <p>H c2 (T ) shows a peculiar temperature dependence at all pressures . Very simple estimates demonstrate that the observed behavior is highly anomalous. From BCS theory, it is easily obtained that H c2 (T = 0K) ∝ T 2 c . This is indeed roughly found in <rs type="material">MgB 2</rs> , where <rs type="tc">T c</rs> drops by a factor of 2 and H c2 (T = 0K) by a factor of 4 between <rs type="pressure">ambient pressure</rs> and <rs type="pressure">20 GPa</rs> . However in <rs type="material">2H-NbSe 2</rs> , below <rs type="pressure">5 GPa</rs> , H c2 (T = 0K) decreases nearly by a factor of 1.7, but <rs type="tc">T c</rs> increases by 18%. Between <rs type="pressure">5 GPa</rs> and the maximum of <rs type="tc">T c</rs> (<rs type="pressure">10.5 GPa</rs>), H c2 (T = 0K) continuously decreases and <rs type="tc">T c</rs> slightly increases by about 3%. Only above <rs type="pressure">10.5 GPa</rs> the pressure induced decrease of <rs type="tc">T c</rs> is followed by a decrease in H c2 (T = 0K).</p>
      <p>The lines in are fits of the H c2 (T ) data using the procedure described in detail in Refs. . Note that, as discussed in Refs. , from the analysis of H c2 (T )</p>
      <ab type="figureCaption">Pressure dependence of the parameters of the fits shown in Fig. 3. Dashed lines indicate the suppression of the CDW at <rs type="pressure">5 GP</rs> a and the maximum in <rs type="tc">T c</rs> (P ) at <rs type="pressure">10.5 GPa</rs>. Top figure: electron phonon coupling parameters λ 1 (solid circles) and λ 2 (open circles). Bottom figure: the corre- sponding Fermi velocities, (v F,1 solid circles, and v F,2 open circles), normalized to their respective <rs type="pressure">ambient pressure</rs> values.</ab>
      <p>within an effective two band model, one can obtain the most significant anisotropy found over the FS in λ. However, it is not possible to obtain independent values for the whole set of four strong coupling parameters λ ij needed in a two band model (inter-and intra-band coupling).</p>
      <p>Therefore, as in Refs. , we reduce λ ij to only two : λ 1 = λ 11 for the band 1 with strongest coupling and λ 2 = λ 22 = λ 12 = λ 21 to characterize the more weakly coupled band 2, and its interband coupling to band 1. This approximation gives the overall pressure evolution of the anisotropy of λ and of v F , although their absolute values may somewhat change in a more detailed treatment. For the ambient pressure H c2 (T ) we fix λ 1 = 1.6 and λ 2 = 0.16 to obtain a corresponding overall mass renormalization (m * 1 /m − 1) = λ 11 + λ 12 = 1.76 (strong coupling Nb 4d cylinders), and (m * 2 /m − 1) = λ 22 + λ 21 = 0.32 (weak coupling Se 4p derived pocket) that compares well with the values mentioned above and obtained from de Haas van Alphen (dHvA) and ARPES studies . From the fit to H c2 (T ), we deduce the values of the ambient pressure unrenormalized Fermi velocities, v F,1 = 0.055 10 6 m/s and v F,2 = 1 10 6 m/s. Other parameters of the model are the Coulomb pseudopotential µ * = 0.1, fixed arbitrarily, and a mean phonon frequency of θ = 55K, which is imposed to be pressure independent and is adjusted to give the right <rs type="tc">T c</rs> at P = 0. Note however that changes in θ do not have a significant influence on the form of H c2 (T ), which essentially depends on the anisotropy of λ 1,2 and of v F,1,2 , whose pressure evolution is shown in .</p>
      <p>We find that the initial increase of <rs type="tc">T c</rs> with pressure , is essentially controlled by that of λ 1 , whereas ∂λ 2 /∂P at P = 0 is close to zero . Above <rs type="pressure">5 GPa</rs>, λ 1 decreases, but λ 2 increases up to about <rs type="pressure">11 GPa</rs>, where the maximum in <rs type="tc">T c</rs> (P ) is found. On the other hand, v F,1 increases under pressure up to <rs type="pressure">8.3 GPa</rs>, where a clear peak is observed. The evolution of v F,2 is exactly opposite and becomes roughly pressure independent above <rs type="pressure">15 GPa</rs>, where the coupling strength becomes more isotropic, but the FS anisotropy remains. Let us first discuss the evolution of the Fermi velocities, which points to a new charac- teristic pressure of <rs type="pressure">8.3 GPa</rs>. Anomalies on v F might reflect changes in the Fermi surface topology. Indeed, assuming bands with a roughly quadratical dispersion, the Fermi veloci- ties are related to their radius in k-space. The eventual closing of a gap results in an increase of the area of the relevant FS, as already observed in the compound <rs type="material">YNi 2 B 2 C</rs>, where the behavior of H c2 (T ) under pressure evidences a strong increase of v F in the strong coupling bands, related to the disappearance of a FS nesting feature under pressure . On the other hand, in the case of <rs type="material">MgB 2</rs> , the observed decrease in v F,1 under pressure is related to a continuous shrinking of the strong coupling sheets under pressure due to the reduction of their hole doping, achieved at zero pressure through its ionic layered character .</p>
      <p>In <rs type="material">2H-NbSe 2</rs> , the behavior of v F,1 and v F,2 is more intriguing. The pressure evolution of v F,1,2 is not changed by the disappearance of the CDW order. Instead, it peaks at <rs type="pressure">8.3 GPa</rs>, closely following the strong decrease of v F,2 , which stops at the same pressure. While the Nb 4d derived cylinders increase its size under pressure, the Γ centered pancake FS shrinks.</p>
      <p>Moreover, the whole smooth increase of λ 2 from 0.3 up to 0.8 at intermediate pressures reflects the progressive decrease of weight of the effect of the Se 4p pancake pocket on the weak coupling parameters of the effective two band model, in favor of the Nb 4d cylinder which shows, at ambient pressure, intermediate coupling. The increase of v F,2 above 8.3 GPa then reflects, like λ 2 , the dominant effect in H c2 (T) of the Nb 4d bands at higher pressures. So the main feature pointed out by the minimum of v F,2 and the increase of λ 2 is a charge transfer from the Se 4p pocket, which shrinks under pressure, to the Nb 4d-derived cylinders, which correspondingly increase its size. This leaves only the Nb 4d bands control H c2 (T ) at the highest pressures.</p>
      <p>As regard now the evolution of the coupling parameters, the striking result from this two-band analysis is that contrary to the anomaly on the Fermi velocities (at <rs type="pressure">8.3 GPa</rs>), or the maximum of <rs type="tc">T c</rs> (at <rs type="pressure">10.5 GPa</rs>), λ 1 peaks at the pressure where the CDW order has been reported to vanish ). It is remarkable that this maximum occurs only in the strong coupling part of the FS, i.e. the Nb 4d-derived cylinders. The CDW gap has been reported to open on those cylinders, but not on the Se 4p-derived pocket .</p>
      <p>Clearly, the fact that in <rs type="material">2H-NbSe 2</rs> , the suppression of the CDW order does not coincide with the maximum in <rs type="tc">T c</rs> makes an interesting contrast with respect to a number of other systems with competing or coexisting ground states, and where <rs type="tc">T c</rs> is maximum at a critical pressure, or doping, where another type of instability disappears. For example, in many layered high <rs type="tc">T c</rs> superconductors, a close relationship is found between the doping dependence of <rs type="tc">T c</rs> and of T * , the pseudogap <rs type="tc">critical temperature</rs> (in hole doped as well as in electron doped materials, see e.g. ). In the Ce heavy fermion systems under pressure , a maximum appears in <rs type="tc">T c</rs> at the same pressure where the Neel temperature is suppressed, demonstrating the implications of the softening of magnetic modes in the formation of superconducting correlations. In the case of <rs type="material">2H-NbSe 2</rs> , it would be also tempting to interpret the peak in λ 1 in terms of some kind of mode softening near the suppression of the CDW order. However, we can equally argue that the increase in λ 1 when T CDW decreases is related to an increase of the density of states due to the pressure induced suppression of the CDW gap. In that case, clearly, the CDW ground state would be in strong competition with superconductivity.</p>
      <p>The electron-phonon coupling of the strongest coupling Nb 4d band would be responsible for both ground states, triggering the appearance of the CDW when approaching 5 GPa from high pressures. Our results leave both scenarios open for future debate. Nevertheless, it becomes clear that superconductivity does not have its maximum <rs type="tc">T c</rs> when CDW order is suppressed, but when the overall coupling constant has an optimal value. This optimum results from the competition between a favorable charge transfer from the Se 4p band to the Nb 4d bands, and a decreasing electron phonon coupling with increasing pressure.</p>
      <p>Summarizing, our results clearly point to a maximum of the electron-phonon coupling on the FS sheet with largest λ at the pressure where the CDW order is suppressed. The strongly pressure dependent interplay between the electron phonon coupling and the multiband struc- ture of the FS, which is essential for the superconducting state, versus the FS anomalies, which are determinant for the CDW order, has been clarified through the measurement of <rs type="tc">T c</rs> and H c2 (T ) under pressure.</p>
    </body>
  </text>
</tei>
