Repository: lfoppiano/SuperMat

# SuperMat 
SuperMat (Superconductors Material) dataset is a manually **linked** **annotated** dataset of superconductors related materials and properties.

## Content
 - Annotated dataset:
    - Superconductors data:
        - [Bibliographic](data/biblio) data references as XML-TEI or JSON (CORD-19) format
        - Sources are referenced in the [Bibliographic](data/biblio) data
        - The annotations are not public due to copyright 
    - Tabular version of the linked annotated entities in the dataset [CSV](data/csv/SuperMat-1.0.csv) (*)
    - Material data for segmenting inorganic material names
 - Annotation guidelines:
    - [Online version](https://supermat.readthedocs.io)

File: data/annotated/batch-1/L095167004-CC.superconductors.tei.xml
<?xml version="1.0" encoding="UTF-8"?>
<tei xmlns="http://www.tei-c.org/ns/1.0">
  <teiHeader>
    <fileDesc xml:id="_0">
      <titleStmt>
          <title>High pressure effects on the superconductivity of <rs type="class">β-pyrochlore oxides</rs> <rs type="material">AOs 2 O 6</rs></title>
      </titleStmt>
      <publicationStmt>
        <publisher>National Institute for Materials Science (NIMS), Tsukuba, Japan</publisher>
        <availability>
          <licence target="http://creativecommons.org/licenses/by/4.0/">
            <p>The Creative Commons Attribution 4.0 International (CC BY 4.0) Licence applies to this document.</p>
          </licence>
        </availability>
      </publicationStmt>
    </fileDesc>
    <encodingDesc>
      <appInfo>
        <application ident="grobid-superconductors" version="0.2.0-SNAPSHOT">
          <ref target="https://github.com/lfoppiano/grobid-superconductors">A machine learning software for extracting materials and their properties from scientific literature.</ref>
        </application>
      </appInfo>
    </encodingDesc>
    <profileDesc>
      <abstract>
          <p>High pressure effects on the superconducting transitions of <rs type="class">β-pyrochlore oxide</rs> superconductors <rs type="material" xml:id="x4">AOs 2 O 6 (A = Cs, Rb, K)</rs> are studied by measuring <rs type="me_method" xml:id="x2-35">resistivity</rs> under high pressures up to <rs type="pressure">10 GPa</rs>. The <rs type="tc">superconducting transition temperature</rs> <rs type="tc">T c</rs> first increases with increasing pressure in all the compounds and then exhibits a broad maximum at <rs corresp="#x4,#x2-35" type="tcValue" xml:id="x8">7.6 K</rs> (<rs corresp="#x8" type="pressure">6 GPa</rs>), <rs corresp="#x4" type="tcValue" xml:id="x10">8.2 K</rs> (<rs corresp="#x10" type="pressure">2 GPa</rs>) and <rs corresp="#x4" type="tcValue" xml:id="x12">10 K</rs> (<rs corresp="#x12" type="pressure">0.6 GPa</rs>) for <rs type="material">A = Cs, Rb and K</rs>, respectively. Finally, the <rs type="tc">superconductivity is suppressed</rs> completely at a critical pressure near <rs type="pressure">7 GPa</rs> and <rs type="pressure">6 GPa</rs> for <rs type="material">A = Rb and K</rs> and probably above <rs type="pressure">10 GPa</rs> for <rs type="material">A = Cs</rs>. Characteristic changes in the coefficient A of the T 2 term in <rs type="me_method">resistivity</rs> and residual <rs type="me_method">resistivity</rs> are observed, both of which are synchronized with the corresponding change in <rs type="tc">T c</rs> . It is suggested that electron correlations and certain quantum fluctuations play important roles in the occurrence or <rs type="tc">suppression of superconductivity</rs> in the <rs type="class">β-pyrochlore oxides</rs>.</p>
      </abstract>
    </profileDesc>
  </teiHeader>
  <text xml:lang="en">
    <body>
        <p>A new family of <rs type="class">transition metal oxide superconductors</rs> <rs type="material" xml:id="x25">AOs 2 O 6 (A = Cs, Rb, K)</rs> called <rs type="class">β-pyrochlore oxides</rs> was found recently [1-4]. They exhibit <rs type="tc">superconductivity</rs> at <rs type="tc">T c</rs> = <rs corresp="#x25" type="tcValue">3.3 K</rs>, <rs corresp="#x25" type="tcValue">6.3 K</rs> and <rs corresp="#x25" type="tcValue">9.6 K</rs>, respectively. Extensive studies are now in progress in order to elucidate the mechanism of the superconductivity. Very recent µSR [5] and NMR [6] experiments revealed that unconventional superconductivity is realized, particularly in <rs type="material">KOs 2 O 6</rs> with the <rs type="tc">highest T c</rs> . In contrast, there are a few reports insisting on conventional <rs type="class">BCS-type</rs> superconductivity in <rs type="material">RbOs 2 O 6</rs> .</p>
        <p>Concerning the normal-state properties, the temperature dependence of <rs type="me_method">resistivity</rs> shows T 2 behavior at low temperature for every compound, implying that electron correlations are sufficiently strong to stabilize a Fermi liquid state. The coefficient A of the T 2 term in <rs type="me_method">resistivity</rs> is larger in <rs type="material">KOs 2 O 6</rs> than in <rs type="material">CsOs 2 O 6</rs> and <rs type="material">RbOs 2 O 6</rs> . Moreover, it is found that the Sommerfeld coefficient γ from <rs type="me_method">specific heat measurements</rs> is nearly equal for the <rs type="material">Cs</rs> and <rs type="material">Rb</rs> compounds, γ = 20 mJ/K 2 molOs [9], while it is much larger for <rs type="material">KOs 2 O 6</rs> [10]. Hence there must be a large mass enhancement toward <rs type="material">KOs 2 O 6</rs> due to electron correlations.</p>
        <p>The <rs type="tc">superconducting transition temperature</rs> of the <rs type="class">β-pyrochlore oxides</rs> increases with decreasing the ionic radius of A-site alkali metals from <rs type="material">Cs</rs> to <rs type="material">K</rs>. Accordingly, the lattice volume is decreased by the negative chemical pressure. This fact implies that the reduction of the lattice volume by applying physical pressure would further enhance <rs type="tc">T c</rs> . This expectation was confirmed actually in previous two high-pressure (HP) experiments by <rs type="me_method">measuring magnetization</rs> up to <rs type="pressure">1.2 GPa</rs> for all the members [11] and up to 0.8 GPa for <rs type="material">RbOs 2 O 6</rs> [7]. Another interesting finding in the former study is that only in the case of <rs type="material">KOs 2 O 6</rs> the <rs type="tc">T c</rs> exhibits a saturation around <rs type="pressure">0.6 GPa</rs> and then decreases slightly with pressure, suggesting complicated pressure dependences at higher pressures. Thus, it is important to investigate the pressure dependence of <rs type="tc">T c</rs> and other properties in a wider pressure range. It is also intriguing to search for another ground state which would exist next to the superconducting state under very high pressure, as often found in other unconventional superconductors [12]. In this Letter, we report on <rs type="me_method">resistivity</rs> measurements under high pressures up to <rs type="pressure">10 GPa</rs> on all the three members of the <rs type="class">β-pyrochlore oxide</rs> superconductors. A characteristic pressure-temperature phase diagram has been obtained, where in general the <rs type="tc">T c</rs> exhibits a dome-shaped change as a function of pressure.</p>
        <p>Polycrystalline samples of <rs type="material">AOs 2 O 6</rs> were prepared as reported previously [1-3]. For <rs type="material">CsOs 2 O 6</rs> and <rs type="material">RbOs 2 O 6</rs> , they were nearly single-phase including a small amount of Os metal. For <rs type="material">KOs 2 O 6</rs> , 10 mol% of <rs type="material">Cd 2 Os 2 O 7</rs> was contained as another phase, which was necessary to obtain a sufficiently hard pellet for <rs type="me_method">resistivity</rs> measurements. The coexistence of <rs type="material">Cd 2 Os 2 O 7</rs> may not affect the determination of <rs type="tc">T c</rs> , because it becomes insulating below 230 K . <rs type="me_method">Electrical resistivity measurements</rs> were performed by the four-probe method in a cubic-anvil press apparatus [14] at high pressures from <rs type="pressure">2 GPa</rs> to <rs type="pressure">10 GPa</rs> and temperatures from 3 K to 300 K. A fluorinert liquid, which is a one-to-one mixture of FC-70 and FC-77 (3M TM ), was used as a pressure transmitting medium. A polycrystalline pellet of a typical size of 0.8 × 0.3 × 0.4 mm 3 was immersed into the fluorinert liquid in a cylindrical teflon capsule of 1.5 φ × 1.8 mm 3 size. Then, the capsule was put into a cubic pyrophillite block of 6.0 mm edge and compressed almost isostatically by using six anvils made of tungsten carbide. The whole of the sample cell and the press was placed in a liquid-helium dewar to cool down to 3 K. Each run of resistivity T 2 , as shown in the inset to Fig.3(a) for <rs type="material">RbOs 2 O 6</rs> , to determine A and ρ 0 . The slope of the T 2 term in <rs type="material">RbOs 2 O 6</rs> is large at <rs type="pressure">2 GPa</rs> and does not change much up to <rs type="pressure">3 GPa</rs> near the <rs type="tc">T c</rs> maximum. Then it decreases very much from <rs type="pressure">4 GPa</rs> to <rs type="pressure">7 GPa</rs>, where <rs type="tc">T c</rs> decreases and finally disappears, and then increases again at <rs type="pressure">8 GPa</rs> and <rs type="pressure">10 GPa</rs>. The origin of an upturn observed at low temperatures above <rs type="pressure">7 GPa</rs> is not known and it is ignored in evaluating A and ρ 0 . Such an upturn was not detected in our recent experiment using a better quality of sample. The same analysis has been carried out for <rs type="material">CsOs 2 O 6</rs> . The resulting pressure dependences of A and ρ 0 are summarized in Fig. 4. In order to deduce a general trend, each quantity has been normalized by the value at the maximum of the <rs type="tc">T c</rs> dome. Pressure is also normalized as P n = ( P -P* ) / ( P c -P* ), where P* is a pressure at the <rs type="tc">T c</rs> maximum and P c is a critical pressure where <rs type="tc">superconductivity disappears</rs>; that is, P n = 0 for P = P* and P n = 1 for P = P c . For <rs type="material">KOs 2 O 6</rs> , only <rs type="tc">T c</rs> is plotted, because we could not obtain reliable data due to the presence of impurities. It becomes apparent now that normalized <rs type="tc">T c</rs> falls on a universal curve. Either normalized A and ρ 0 is connected smoothly between <rs type="material">RbOs 2 O 6</rs> and <rs type="material">CsOs 2 O 6</rs> to show a general curve: Normalized A exhibits a broad maximum near the <rs type="tc">T c</rs> maximum and a minimum near P c , while normalized ρ 0 shows a minimum near P* and a maximum near P c . In the framework of Fermi liquid theory, A is proportional to square of effective mass of carriers or density of states at the Fermi level. Thus, the above results on A imply that the carrier mass is enhanced significantly at the <rs type="tc">T c</rs> maximum owing to correlation effects. This strongly suggests that the mechanism of superconductivity in the <rs type="material">β-pyrochlore 4 oxides</rs> is relevant to electron correlations. On the other hand, residual resistivity is generally expressed by the equation ρ 0 = ( ħ / e 2 l ) ( 3 π 2 ) 1/3 n -2/3 , where l is the mean free path of carriers and n is carrier density. The mean free path at low temperature may be determined by the concentration of impurities or defects and thus should not be affected by pressure. It is expected, however, that the mean free path would be reduced largely by quantum fluctuations developing toward absolute zero, which often exist near a quantum critical point associated with a certain long-range order such as a magnetic transition or valence transition [16,17]. The observed enhancement in ρ 0 near P c may indicate that there is an unknown long-range order at higher pressure. Possibly, the sudden recovery of metallic behavior observed below 100 K at 10 GPa in <rs type="material">RbOs 2 O 6</rs> (Fig.3(b) is related to this long range order. It is plausible that the associated quantum fluctuations would suppress the superconductivity, giving rise to a dome-shaped <rs type="tc">T c</rs> variation. The observed dome-shaped change in <rs type="tc">T c</rs> and the corresponding unusual variations in A and ρ 0 must reflect unconventional features of superconductivity in the <rs type="class">β-pyrochlore oxides</rs>. However, it seems that they are quite different from those observed in well-known unconventional superconductors, such as f-electron intermetallic compounds or low-dimensional organic conductors [12,18]. A typical f-electron compound <rs type="material">CeCu 2 Ge 2</rs> exhibits a large reduction in A and a sharp peak in ρ 0 at the <rs type="tc">T c</rs> maximum, which is believed to be induced by valence fluctuations [12,16,17]. In the present β-pyrochlores osmium ions are formally in a 5.5 valent state with two and a half 5d electrons. It is interesting to note that this number of 5d electrons is just between two integer values for Re 5+ ions (5d 2 ) in <rs corresp="#x94" type="tcValue">1 K</rs> superconductor <rs type="material" xml:id="x94">Cd 2 Re 2 O 7</rs> and Os 5+ ions (5d 3 ) in <rs type="material">Cd 2 Os 2 O 7</rs> exhibiting a metal-to-insulator transition [13, 19]. However, we think that valence fluctuations may not play a primary role in the β-pyrochlores, because the band width of Os 5d -O 2p hybridized bands is large, ~3 eV, from the band structure calculations [20-22]. The most plausible scenario for quantum fluctuations is to assume electronic instability associated with Fermi surface nesting. Harima has pointed out that an important general feature on the band structure of the β-pyrochlores is the existence of a pair of Fermi surfaces of nearly octahedral shape which forms a thin shell centered at the Γ point. Thus, strong Fermi surface nesting and resulting spin-density-wave instability are expected. Moreover, a 'dimple' grows on the octahedral Fermi surface from <rs type="material">K</rs> to <rs type="material">Cs</rs>, suggesting that the nesting becomes weaker along this line. It would be interesting to test how this feature changes under high pressure. In order to clarify the existence of possible quantum fluctuations in the <rs type="class">β-pyrochlore oxides</rs> and their relevance to the superconductivity, further experiments are required under high pressures. In summary, we have obtained interesting and characteristic behavior in the pressure dependence of <rs type="tc">T c</rs> and other parameters in the <rs type="class">β-pyrochlore oxides</rs> <rs type="material">AOs 2 O 6</rs> by <rs type="me_method">measuring resistivity</rs> under high pressure up to 10 GPa. Generally, the <rs type="tc">T c</rs> shows a dome-like shape as a function of pressure. The variations of the coefficient A of the T 2 term and the residual resistivity ρ 0 are also anomalous and synchronized with the change in <rs type="tc">T c</rs> . These results suggest that electron correlations enhance the superconductivity, while certain quantum fluctuations give rise to the degradation of <rs type="tc">T c</rs> at higher pressure.</p>
        <p>measurements was carried out at a constant pressure on cooling and then heating with adjusting the load to the anvils automatically. The load was varied only at room temperature between the measurements. The relation between actual pressures and applying loads had been determined in a separate run by detecting resistivity changes due to the structural phase transitions of Bi, Te and Sn at room temperature.</p>
        <p>The temperature dependence of <rs type="me_method">resistivity</rs> shows a systematic change under high pressure, as shown in . In each compound a drop in <rs type="me_method">resistivity</rs> due to superconducting transition is clearly observed at low pressures.</p>
        <p>The <rs type="tc">T c</rs> is defined as the midpoint of the transition. The most dramatic change in <rs type="tc">T c</rs> with pressure is observed in (a) for <rs type="material" xml:id="x106">CsOs 2 O 6</rs> with the <rs type="tc">lowest T c</rs> = <rs corresp="#x106,#x5-101" type="tcValue">3.3 K</rs> at AP. The <rs type="tc">T c</rs> is already raised to <rs corresp="#x106" type="tcValue" xml:id="x110">5.0 K</rs> at <rs corresp="#x110" type="pressure">2 GPa</rs> and further increased to <rs corresp="#x106" type="tcValue" xml:id="x112">7.6 K</rs> at <rs corresp="#x112" type="pressure">6 GPa</rs>. Then, it turns to decrease at higher pressures and finally reaches to <rs corresp="#x106" type="tcValue" xml:id="x114">3.7 K</rs> at <rs corresp="#x114" type="pressure">10 GPa</rs>. It is also to be noted that the <rs type="me_method" xml:id="x5-101">resistivity</rs> just above <rs type="tc">T c</rs> varies markedly with pressure: It first decreases and then increases with increasing pressure.</p>
        <p>In the case of <rs type="material" xml:id="x117">RbOs 2 O 6</rs> , as shown in , the <rs type="tc">T c</rs> at <rs corresp="#x120" type="pressure">2 GPa</rs> is <rs corresp="#x117,#x6-50" type="tcValue" xml:id="x120">8.2 K</rs>, <rs type="tc">raised</rs> <rs corresp="#x7-21" type="tcValue" xml:id="x121">from 6.3 K</rs> at <rs corresp="#x121" type="pressure">AP</rs>. It is reduced gradually with further increasing pressure, and at last no drops in <rs type="me_method" xml:id="x6-50">resistivity</rs> are observed above 7 GPa down to 4.2 K. Probably, the <rs type="tc">superconducting transition</rs> is suppressed above a critical pressure P c ~ <rs type="pressure">7 GPa</rs>. In the case of <rs type="material" xml:id="x124">KOs 2 O 6</rs> with the <rs type="tc">highest T c</rs> of <rs corresp="#x124" type="tcValue" xml:id="x126">9.6 K</rs> at <rs corresp="#x126" type="pressure">AP</rs> ), the <rs type="tc">T c</rs> is reduced to <rs type="tcValue" xml:id="x128">8.2 K</rs> at <rs corresp="#x128" type="pressure">2.0 GPa</rs>, <rs type="tcValue" xml:id="x130">5.7 K</rs> at <rs corresp="#x130" type="pressure">4.0 GPa</rs>, and disappears above that. In both cases, the <rs type="me_method">resistivity</rs> above <rs type="tc">T c</rs> is enhanced enormously with increasing pressure.</p>
        <p>The pressure dependences of <rs type="tc">T c</rs> are summarized in . Data points below 1.2 GPa were determined by <rs type="me_method" xml:id="x7-21">magnetization</rs> measurements reported in our previous study and those from 2 to 10 GPa are from the present study. Note that they are connected smoothly to each other. In each compound, <rs type="tc">T c</rs> initially increases, exhibits a broad maximum, and then decreases with increasing pressure; that is, a dome-shaped variation as a function of pressure. However, the positions of the maximum are quite different among them: (P*/GPa, T c */K) = (6.0, 7.6), (2.0, 8.2) and (0.6, 10) for <rs type="material">Cs</rs>, <rs type="material">Rb</rs> and <rs type="material">K</rs>, respectively. Critical pressures P c , where superconductivity is suppressed, are also different; P c ~ 6 and 7 GPa for <rs type="material">K</rs> and <rs type="material">Rb</rs>, and more than <rs type="pressure">10 GPa</rs> for <rs type="material">Cs</rs>. These differences in P* and P c must come from differences in the lattice constant and its compressibility under high pressure. The lattice constant becomes smaller from <rs type="material">Cs</rs> to <rs type="material">K</rs>, and the compressibility also becomes smaller in the same direction . Therefore, it is plausible to assume that the <rs type="tc">T c</rs> of <rs type="material">AOs 2 O 6</rs> exhibits a general dome-shaped dependence on the lattice volume.</p>
        <p>The enhancement in <rs type="tc">T c</rs> at AP from <rs type="material">Cs</rs> to <rs type="material">K</rs> is ascribed to the smaller lattice volume. On the other hand, the observed difference in <rs type="tc">T c</rs>* among the three compounds must come from another degree of freedom. Possibly, it is related to the only one crystallographic parameter of the <rs type="class">β-pyrochlore structure</rs>, which is the x parameter of the 48f oxygen. This parameter determines the magnitude of a trigonal distortion for OsO 6 octahedra and thus may influence the band structures of the <rs type="class">β-pyrochlroe oxides.</rs></p>
        <p>Among the three compounds, <rs type="material">RbOs 2 O 6</rs> would provide us with a suitable playground to study the pressure dependence of resistivity in detail, because the entire range of the <rs type="tc">T c</rs> dome, as well as a non-superconducting regime, can be examined in one system. The temperature dependences of resistivity for <rs type="material">RbOs 2 O 6</rs> under various pressures are shown in . In the pressure range below 4 GPa , where <rs type="tc">T c</rs> exhibits a broad maximum, the overall temperature dependence of <rs type="me_method">resistivity</rs> is rather similar to each other.</p>
        <p><rs type="me_method">Resistivity</rs> near room temperature decreases with pressure, while that at low temperature above <rs type="tc">T c</rs> increases slightly. This reduction of resistivity near room temperature probably is not intrinsic but may come from the compression of grains in the polycrystalline sample used in this work. In contrast, the enhancement of the low temperature resistivity must be intrinsic and implies that the residual resistivity is increased with pressure.</p>
        <p>On the other hand, in the pressure range between <rs type="pressure">4</rs> and <rs type="pressure">7 GPa</rs> which corresponds to the right half of the <rs type="tc">T c</rs> dome, a remarkable change in <rs type="me_method">resistivity</rs> is observed as shown in . The room temperature <rs type="me_method">resistivity</rs> becomes now almost independent of pressure, while the residual resistivity is further increased enormously. As a result, the <rs type="me_method">resistivity</rs> at <rs type="pressure">7 GPa</rs> becomes almost temperature independent. Applying further pressure, the overall <rs type="me_method">resistivity</rs> shifts upward uniformly at <rs type="pressure">8 GPa</rs>, and surprisingly at <rs type="pressure">10 GPa</rs> the <rs type="me_method">resistivity</rs> starts to decrease steeply below 100 K, implying that metallic behavior is recovered. However, it is to be noted that this temperature dependence of <rs type="me_method">resistivity</rs> is apparently different from that at low pressure in the superconducting regime. Very recently, we carried out another HP experiments on a different sample of <rs type="material">RbOs 2 O 6</rs> with better purity and larger residual resistivity ratio and obtained essentially the same results, indicating that the above changes are intrinsic and reproducible. We found substantially the same behavior in <rs type="me_method">resistivity</rs> under HP for <rs type="material">CsOs 2 O 6</rs> and <rs type="material">KOs 2 O 6</rs> , except for differences in the pressure range.</p>
        <p>It is known that the low-temperature <rs type="me_method">resistivity</rs> of the <rs type="class">β-pyrochlore oxides</rs> generally exhibits T 2 behavior, indicative of large electron correlations. The coefficient A of the T 2 term is much larger in <rs type="material">KOs 2 O 6</rs> than in <rs type="material">CsOs 2 O 6</rs> and <rs type="material">RbOs 2 O 6</rs> , suggesting that electron correlations play an important role in the enhancement of <rs type="tc">T c</rs>. Here, we demonstrate how pressure affects A as well as residual resistivity ρ 0 . <rs type="me_method">Resistivity</rs> at each pressure is plotted against T 2 , as shown in the inset to Fig.for <rs type="material">RbOs 2 O 6</rs> , to determine A and ρ 0 . The slope of the T 2 term in <rs type="material">RbOs 2 O 6</rs> is large at <rs type="pressure">2 GPa</rs> and does not change much up to <rs type="pressure">3 GPa</rs> near the <rs type="tc">T c</rs> maximum. Then it decreases very much from <rs type="pressure">4 GPa</rs> to <rs type="pressure">7 GPa</rs>, where <rs type="tc">T c</rs> decreases and finally disappears, and then increases again at <rs type="pressure">8 GPa</rs> and <rs type="pressure">10 GPa</rs>. The origin of an upturn observed at low temperatures above 7 GPa is not known and it is ignored in evaluating A and ρ 0 . Such an upturn was not detected in our recent experiment using a better quality of sample. The same analysis has been carried out for <rs type="material">CsOs 2 O 6</rs>. The resulting pressure dependences of A and ρ 0 are summarized in Fig. .</p>
        <p>In order to deduce a general trend, each quantity has been normalized by the value at the maximum of the <rs type="tc">T c</rs> dome. Pressure is also normalized as P n = ( P -P* ) / ( P c -P* ), where P* is a pressure at the <rs type="tc">T c</rs> maximum and P c is a critical pressure where superconductivity disappears; that is, P n = 0 for P = P* and P n = 1 for P = P c . For <rs type="material">KOs 2 O 6</rs> , only <rs type="tc">T c</rs> is plotted, because we could not obtain reliable data due to the presence of impurities. It becomes apparent now that normalized <rs type="tc">T c</rs> falls on a universal curve. Either normalized A and ρ 0 is connected smoothly between <rs type="material">RbOs 2 O 6</rs> and <rs type="material">CsOs 2 O 6</rs> to show a general curve: Normalized A exhibits a broad maximum near the <rs type="tc">T c</rs> maximum and a minimum near P c , while normalized ρ 0 shows a minimum near P* and a maximum near P c . In the framework of Fermi liquid theory, A is proportional to square of effective mass of carriers or density of states at the Fermi level. Thus, the above results on A imply that the carrier mass is enhanced significantly at the <rs type="tc">T c</rs> maximum owing to correlation effects. This strongly suggests that the mechanism of superconductivity in the <rs type="class">β-pyrochlore oxides</rs> is relevant to electron correlations.</p>
        <p>On the other hand, residual resistivity is generally expressed by the equation , where l is the mean free path of carriers and n is carrier density. The mean free path at low temperature may be determined by the concentration of impurities or defects and thus should not be affected by pressure. It is expected, however, that the mean free path would be reduced largely by quantum fluctuations developing toward absolute zero, which often exist near a quantum critical point associated with a certain long-range order such as a magnetic transition or valence transition . The observed enhancement in ρ 0 near P c may indicate that there is an unknown long-range order at higher pressure. Possibly, the sudden recovery of metallic behavior observed below <rs type="tcValue">100 K</rs> at <rs type="pressure">10 GPa</rs> in <rs type="material">RbOs 2 O 6</rs> (Fig.) is related to this long range order. It is plausible that the associated quantum fluctuations would suppress the superconductivity, giving rise to a dome-shaped <rs type="tc">T c</rs> variation.</p>
        <p>The observed dome-shaped change in <rs type="tc">T c</rs> and the corresponding unusual variations in A and ρ 0 must reflect unconventional features of superconductivity in the <rs type="class">β-pyrochlore oxides</rs>. However, it seems that they are quite different from those observed in well-known unconventional superconductors, such as f-electron intermetallic compounds or low-dimensional organic conductors . A typical f-electron compound <rs type="material">CeCu 2 Ge 2</rs> exhibits a large reduction in A and a sharp peak in ρ 0 at the <rs type="tc">T c</rs> maximum, which is believed to be induced by valence fluctuations . In the present β-pyrochlores osmium ions are formally in a 5.5 valent state with two and a half 5d electrons. It is interesting to note that this number of 5d electrons is just between two integer values for Re 5+ ions (5d 2 ) in <rs type="tcValue">1 K</rs> superconductor <rs type="material">Cd 2 Re 2 O 7</rs> and Os 5+ ions (5d 3 ) in <rs type="material">Cd 2 Os 2 O 7</rs> exhibiting a metal-to-insulator transition . However, we think that valence fluctuations may not play a primary role in the β-pyrochlores, because the band width of Os 5d -O 2p hybridized bands is large, ~3 eV, from the band structure calculations . The most plausible scenario for quantum fluctuations is to assume electronic instability associated with Fermi surface nesting. Harima has pointed out that an important general feature on the band structure of the β-pyrochlores is the existence of a pair of Fermi surfaces of nearly octahedral shape which forms a thin shell centered at the Γ point. Thus, strong Fermi surface nesting and resulting spin-density-wave instability are expected. Moreover, a 'dimple' grows on the octahedral Fermi surface from <rs type="material">K</rs> to <rs type="material">Cs</rs>, suggesting that the nesting becomes weaker along this line. It would be interesting to test how this feature changes under high pressure. In order to clarify the existence of possible quantum fluctuations in the <rs type="class">β-pyrochlore oxides</rs> and their relevance to the superconductivity, further experiments are required under high pressures.</p>
        <p>In summary, we have obtained interesting and characteristic behavior in the pressure dependence of <rs type="tc">T c</rs> and other parameters in the <rs type="class">β-pyrochlore oxides</rs> <rs type="material">AOs 2 O 6</rs> by <rs type="me_method">measuring resistivity</rs> under high pressure up to <rs type="pressure">10 GPa</rs>.</p>
        <p>Generally, the <rs type="tc">T c</rs> shows a dome-like shape as a function of pressure. The variations of the coefficient A of the T 2 term and the residual resistivity ρ 0 are also anomalous and synchronized with the change in <rs type="tc">T c</rs> . These results suggest that electron correlations enhance the superconductivity, while certain quantum fluctuations give rise to the degradation of <rs type="tc">T c</rs> at higher pressure.</p>
        <ab type="figureCaption">Superconducting transitions of <rs type="class">β-pyrochlore oxides</rs> <rs type="material" xml:id="x161">AOs 2 O 6 (A = Cs, Rb, K)</rs> detected by <rs type="me_method">resistivity</rs> measurements under high pressures from <rs type="pressure">2 GPa</rs> to <rs type="pressure">10 GPa</rs>. The <rs type="tc">T c</rs> at <rs type="pressure">ambient pressure</rs> is <rs corresp="#x161,#x13-91" type="tcValue">3.3 K</rs> for Cs, <rs corresp="#x161" type="tcValue">6.3 K</rs> for Rb and <rs corresp="#x161" type="tcValue">9.6 K</rs> for K.</ab>
        <ab type="figureCaption">Pressure dependence of <rs type="tc">superconducting transition temperature</rs> <rs type="tc">T c</rs> for the three <rs type="class">β-pyrochlore oxides</rs>. Open marks below 1.2 GPa are the data from previous <rs type="me_method" xml:id="x13-91">magnetization</rs> measurements and solid marks represent <rs type="tc">T c</rs> determined in the present <rs type="me_method">resistivity</rs> measurements. Squares, triangles and circles correspond to Cs, Rb and K, respectively. Solid and broken lines are guides to the eye.</ab>
        <ab type="figureCaption">The evolution of temperature dependence of <rs type="me_method">resistivity</rs> ρ for <rs type="material">RbOs 2 O 6</rs> in the pressure ranges of <rs type="pressure">2 -4 GPa</rs> (a) and <rs type="pressure">4 -10 GPa</rs> (b). ρ -ρ 0 is plotted against T 2 in the inset of (b), where ρ 0 is residual resistivity.</ab>
        <ab type="figureCaption">Pressure dependence of <rs type="tc">T c</rs> (a), coefficient A (b), and residual resistivity ρ 0 (c). In order to deduce general features, normalized pressure P n is used, which is given by the equation P n = ( P -P* ) / ( P c -P* ), where P* and P c is pressures with the maximum <rs type="tc">T c</rs> and <rs type="tc">T c</rs> ~ 0, respectively. A and ρ 0 are also normalized by the corresponding values at the <rs type="tc">maximum T c</rs>. Squares, triangles and circles represent data for <rs type="material">A = Cs, Rb and K</rs>, respectively.</ab>
   </body>
 </text>
</tei>

File: data/annotated/batch-1/Liu_2018_Supercond._Sci._Technol._31_125011-CC.superconductors.tei.xml
<?xml version="1.0" encoding="UTF-8"?>
<tei xmlns="http://www.tei-c.org/ns/1.0">
  <teiHeader>
    <fileDesc xml:id="_1">
      <titleStmt>
        <title>Superconductivity in <rs type="material">SnSb</rs> with natural superlattice structure</title>
      </titleStmt>
      <publicationStmt>
        <publisher>National Institute for Materials Science (NIMS), Tsukuba, Japan</publisher>
        <availability>
          <licence target="http://creativecommons.org/licenses/by/4.0/">
            <p>The Creative Commons Attribution 4.0 International (CC BY 4.0) Licence applies to this document.</p>
          </licence>
        </availability>
      </publicationStmt>
    </fileDesc>
    <encodingDesc>
      <appInfo>
        <application version="0.2.0-SNAPSHOT" ident="grobid-superconductors" when="2020-12-16T01:54+0000">
          <ref target="https://github.com/lfoppiano/grobid-superconductors">A machine learning software for extracting materials and their properties from scientific literature.</ref>
        </application>
      </appInfo>
    </encodingDesc>
    <profileDesc>
      <abstract>
        <p>We report the results of <rs type="me_method">electrical resistivity</rs>, magnetic and thermodynamic measurements on <rs type="material">polycrystalline SnSb</rs>, whose structure consists of stacks of Sb bilayers and Sn 4 Sb 3 septuple layers along the c-axis. The material is found to be a weakly coupled, fully gapped, type-II superconductor with a <rs type="tc">bulk T c</rs> of <rs type="tcValue">1.50 K</rs>, while showing a zero resistivity transition at a significantly higher temperature of <rs type="tcValue">2.48 K</rs>. The Sommerfeld coefficient and upper critical field, obtained from <rs type="me_method">specific heat measurements</rs>, are 2.29 mJ mol −1 K −2 and 520 Oe, respectively. Compositional inhomogeneity and strain effect at the grain boundaries are proposed as possible origins for the difference in resistive and bulk superconducting transitions. In addition, a comparison with the rock-salt structure <rs type="material">SnAs</rs> superconductor is presented. Our results provide the first clear evidence of bulk superconductivity in a natural superlattice derived from a topological semimetal.</p>
      </abstract>
<!--      <ab type="keywords">PACS numbers: 74.25.-q, 74.70.Ad, 74.78.Fk</ab>-->
    </profileDesc>
  </teiHeader>
  <text xml:lang="en">
    <body>
        <p>Recently, superconductors derived from topological materials have attracted a lot of attention because of their potential as topological superconductors that are useful in fault tolerant quantum computing . A common strategy to look for such kind of superconductors is to dope topological (crystalline) insulators , which increases the carrier concentration and induces superconductivity . Prominent examples include <rs type="material">A x Bi 2 Se 3 (A = Cu , Sr , Nb )</rs>, and <rs type="material">Sn 1−x In x Te</rs> . On the other hand, it has been shown that natural superlattice structure can be used to tailor the properties of topological materials by changing the constituent building blocks . For instance, <rs type="material">Sb 2 Te</rs>, which is composed of [Sb 2 ] bilayers and [Sb 2 Te 3 ] quintuple layers, exhibits significantly different surface and bulk band structures from both the topological insulator <rs type="material">Sb 2 Te 3</rs> and the topological semimetal <rs type="material">Sb</rs>. In this context, it is of interest to see whether similar superlattices without intentional doping can support SC.</p>
        <p><rs type="material">SnSb</rs> is one of the stable binary phases at room temperature in the Sn-Sb system , and has been studied intensively as an anode material for (Li/Na)-ion batteries over the past two decades . Initially, the material was reported to form a rhombohedrally distorted rock-salt-like structure . Until recently, an incommensurate modulation is found along the c-axis , and the structure of <rs type="material">SnSb</rs> can be viewed as intercalation of Sn layers between adjacent Sb layers, leading to stacking of [Sb 2 ] bilayers and [Sn-Sb-Sn-Sb-Sn-Sb-Sn] septuple-layers shown in Fig. . Notably, it was mentioned in a paper by Geller and Hull in 1960s that <rs type="material">SnSb</rs> exhibits SC as in rock-salt structure <rs type="material">SnAs</rs>, albeit with two superconducting transitions . While <rs type="material">SnAs</rs> has been confirmed to be a type-I superconductor experimentally , the nature of SC in <rs type="material">SnSb</rs> remains unclear to date.</p>
        <p>In this paper, we present a comprehensive study of the physical properties of <rs type="material" xml:id="x6-15">SnSb</rs>. It is found that the material is an n-type metal in the normal state, and undergoes <rs type="tc">a transition to zero resistivity</rs> at <rs corresp="#x6-15,#x8-46" type="tcValue">2.48 K</rs>. However, <rs type="me_method" xml:id="x14">magnetic susceptibility</rs> and <rs type="me_method" xml:id="x15">specific heat</rs> measurements indicate that bulk type-II SC is established at a considerably lower temperature of <rs corresp="#x14,#x15" type="tcValue">1.50 K</rs>. Furthermore, the electronic <rs type="me_method">specific heat</rs> jump of <rs type="material">SnSb</rs> follows a weak coupling BCS-like behavior, pointing to a fully gapped superconducting state. The normal-state and superconducting parameters are extracted and compared with those of <rs type="material">SnAs</rs>. The origin of two superconducting transitions is also discussed.</p>
        <p><rs type="material">Polycrystalline SnSb</rs> samples were synthesized by using a two-step method. High-purity shots of Sn (99.99%) and Sb (99.999%) with the stoichiometric ratio of 1:1 were melted in sealed evacuated quartz tube at 900 o C for 48 h with intermittent shaking to ensure homogeneity, followed by quenching into cold water. The resulting ingot was then annealed at 320 o C for another 48 h, and finally quenched into cold water. The purity of the sample was checked by powder X-ray diffraction (XRD) using a PANalytical x-ray diffractometer with a monochromatic Cu-K α1 radiation at room temperature. For consistency reason, all the physical property measurements were performed on samples obtained from the same ingot. A part of the ingot was cut into regular-shaped samples for <rs type="me_method">electrical resistivity</rs>, Hall coefficient and <rs type="me_method">specific heat measurements</rs>, and the remaining part was crushed into powders. The typical dimensions are 4 mm × 0.8 mm × 0.35 mm and 2 mm × 2 mm × 0.2 mm for transport (resistivity/Hall) and <rs type="me_method">specific heat measurements</rs>, respectively. The <rs type="me_method">resistivity</rs> was measured by using a standard four- probe method. <rs type="me_method" xml:id="x8-46">Resistivity</rs>, Hall coefficient and specific heat measurements down to 1.8 K were carried out on a Quantum Design PPMS-9 Dynacool. <rs type="me_method">Specific heat measurements</rs> down to 0.5 K were preformed on a Quantum Design PPMS-9 Evercool II. The two sets of specific heat data agree well within 5% in the overlapped temperature range. The dc <rs type="me_method">magnetization</rs> down to 0.4 K was done on crushed powders with a commercial SQUID magnetometer (Quantum Design MPMS3).</p>
        <p>Figure shows the XRD pattern of the <rs type="material">SnSb</rs> sample at room temperature, together with structure refinement profile using the JANA2006 program . All the diffraction peaks can be well fitted with the (3 + 1)-dimensional superspace group R3m(00γ) (No.166.1), where γ = 1.315 is the modulation q-vector component. As exemplified in Fig. , first-order satellite reflections due to the incommensurate modulation are clearly visible between the strong peaks of the R3m average structure. The refined lattice parameters are a = 4.331(2)Å and c = 5.352(2)Å in the hexagonal setting, or a = 3.072(1)Å and α = 89.65 • in the rhombohedral setting. Note that the α angel is very close to 90 • , hence the structure of <rs type="material">SnSb</rs> deviates only slightly from the cubic symmetry. These results are in good agreement with previous reports , and demonstrate high sample quality. It is pointed out that the structure of Sb can also be described by the R3m(00γ) space group with γ = 1.5 . Moreover, Sn is just before Sb in the periodic table, hence a strong spin-orbit coupling is expected in <rs type="material">SnSb</rs>. Taken together, it is tempting to speculate that <rs type="material">SnSb</rs> and <rs type="material">Sb</rs> have a similar topological character.</p>
        <p>The main panel of Fig. shows the temperature dependence of <rs type="me_method" xml:id="x12-13">resistivity</rs> (ρ) for the <rs type="material" xml:id="x12-19">SnSb</rs> sample under zero field. The ρ value at room temperature is ∼28 µΩ cm, which lies in between that of <rs type="material">pure Sn</rs> and <rs type="material">pure Sb</rs> . With decreasing temperature, ρ decreases linearly down to ∼50 K and then varies as T 2.4 at lower temperature, which is typical of a normal metal. Nevertheless, the low residual resistivity ratio (ρ 300K /ρ 3K ) of ∼2.6 suggests the presence of significant disorder scattering, likely due to antisite occupation between Sn and Sb. On further cooling <rs corresp="#x12-13,#x12-19" type="tcValue">below 2.8 K</rs>, ρ drops rapidly to zero, evidencing a transition to the superconducting state [inset of Fig. ]. Here we define T ρ c = 2.48 K as the temperature corresponding to the midpoint of the resistive drop. On the other hand, as shown in Fig. , the Hall resistivity depends linearly on the magnetic field, and the corresponding Hall coefficient is negative and nearly temperature independent. These results are consistent with the metallic character of <rs type="material">SnSb</rs>, and identify electrons as the dominant carriers. Assuming a one-band model, we obtain an electron density of 1.9 × 10 22 cm −3 at 1.8 K.</p>
        <p>Figure 4(a) shows the temperature dependence of the <rs type="me_method">magnetic susceptibility</rs> χ measured on powder samples in both zero-field cooling (ZFC) and field cooling (FC) modes with an applied field of 4.8 Oe. Here the demagnetization effect is taken into consideration assuming sphere-shaped grains with the demagnetization factor N d = 1/3. A diamagnetic signal is observed in both χ ZFC and χ FC , and its <rs type="tc">onset temperature</rs> <rs corresp="#x15-17,#x15-84" type="tcValue">∼2.9 K</rs> is very close to that of the resistive transition. Below 2.5 K, a divergence is present between the ZFC and FC curve, indicating the presence of trapped flux. On closer examination, it is noted that the diamagnetic transition is rather broad at the beginning, leading to a low shielding fraction of 9.3 % at 1.7 K [inset of Fig. ]. With further decreasing temperature, however, both ZFC and FC data show a steep drop and become nearly flat below 1.3 K, which correspond to shielding and Meissner fractions of 106% and 48%, respectively. Note that the linear interpolation of this strong diamagnetic signal intersects with that of the initial one at 1.66 K, which is one-third lower than T ρ c . This strongly suggest that the zero resistivity transition is not of bulk nature, as will be shown below.</p>
        <p>Fig. shows the field dependence of <rs type="me_method">magnetization</rs> (M) of <rs type="material">SnSb</rs> at 0.4 K. The data exhibits a small hysteresis loop, which corroborates that <rs type="material">SnSb</rs> is a type-II superconductor with weak pinning. As can be seen in the inset, the initial <rs type="me_method">magnetization</rs> curve is linear, as expected for a Meissner state. The lower critical field B c1 can be estimated from the deviation of the linearity, which gives the effective B * c1 (0) ≈ 8 Oe. After corrected by the demagnetization factor, Oe is obtained.</p>
        <p>Figure summarizes the results from the <rs type="me_method">specific heat</rs> (c p ) measurements for <rs type="material" xml:id="x16-14">SnSb</rs>. As can be seen in Fig. , c p varies smoothly across T ρ c while exhibits a sharp jump at <rs corresp="#x16-14" type="tcValue">∼1.6 K</rs>. With increasing field, the specific heat jump shifts towards lower temperature and becomes broadened, consistent with a superconducting transition. At 500 Oe, the anomaly is almost suppressed, and the data can be analyzed by the Debye model c p /T = γ n + β 3 T 2 + β 5 T 4 , where γ n and β i (i = 3, 5) are the electronic and phonon specific- heat coefficients, respectively. The best fit to the data below 3 K yields γ n = 2.29 mJ mol −1 K −2 , β 3 = 0.43 mJ mol −1 K −4 , and β 5 = 0.009 mJ mol −1 K −6 . Once β 3 is known, the Debye temperature Θ D can be calculated using the equation Θ D = (12π 4 NR/5β 3 ) 1 , where N = 2 and R is the molar gas constant 8.314 J/mol K. This gives Θ D = 208 K for <rs type="material">SnSb</rs>. On the other hand, as shown in the inset of Fig. , the c p value exceeds the Dulong-Petit limit of 3NR = 49.88 J/mol K at temperatures above 200 K, suggesting that all the phonons are excited in this temperature range. Hence one may estimate Θ D ∼ 200 K, in good agreement with the above calculation.</p>
        <p>Figure shows the normalized electronic <rs type="me_method">specific heat</rs> C el /γ n T at zero field after subtraction of the phonon contribution. The result further confirms the absence of a <rs type="me_method" xml:id="x32">specific heat</rs> anomaly corresponding to the resistive transition. More importantly, it turns out that the C el /γ n T jump can be reproduced by the BCS theory , especially at low temperature region, and the entropy balance determines the <rs type="tc">bulk superconducting transition temperature</rs> <rs type="tc">T bulk c</rs> = <rs corresp="#x32,#x16-396" type="tcValue">1.50 K</rs>. This suggests that <rs type="material" xml:id="x16-396">SnSb</rs> is fully gapped with a conventional s-wave pairing symmetry and a zero temperature gap value ∆(0) = 0.22 meV. Nevertheless, since the data is limited to T /T bulk c ≥ 0.34, the possibility of multiband SC with a very small gap in one of the bands cannot be ruled out. Therefore, c p measurements at lower temperature would be necessary to draw a more concrete conclusion.</p>
        <p>Assuming a phonon mediated pairing mechanism, the electron-phonon coupling constant, λ ph , can be calculated by the inverted McMillan formula , where µ * is the Coulomb repulsion pseudopotential. With an empirical value of µ * = 0.13, λ ph =0.52 and 0.58 are obtained for T ρ c and <rs type="tc">T bulk c</rs> , respectively, which implies that <rs type="material">SnSb</rs> is a weakly coupled superconductor. In addition, since γ n is related to the bare density of states N(0) at the Fermi level through the relation γ n = 1 3 π 2 k B 2 N(0)(1 + λ ph ), one can obtain N(0) = 0.64 states/eV per formula unit.</p>
        <p>Figure shows the magnetic field-temperature phase diagrams determined from <rs type="me_method">resistivity</rs> and <rs type="me_method">specific heat measurements</rs>. Here the resistive-transition criterion for <rs type="tc">T c</rs> under different fields is the same as that at zero field (see the inset). Using the Werthamer-Helfand-Hobenberg (WHH) thoery , the upper critical field B c2 can be extrapolated to zero temperature, which gives B ρ c2 (0) = 1660 Oe and B c2 (0) = 520 Oe for the two measurements, respectively. The Ginzburg-Landau (GL) coherence length ξ GL (0) is then calculated as ξ GL (0) = Φ 0 /2πB c2 (0), where Φ 0 = 2.07 × 10 −15 Wb is the flux quantum. This yields ξ ρ GL (0) = 44.5 nm and ξ ρ GL (0) = 79.5 nm. Also the equations B c1 (0)/B c2 (0) = (lnκ GL + 0.5)/(2κ 2 GL ) and B c1 (0) = (Φ 0 /4πλ 2 eff )(lnκ GL + 0.5) allow one to deduce the GL parameter κ GL = 7.4 and the effective penetration depth λ eff = 585 nm. Note that this λ eff is more than two orders of magnitude smaller than the typical grain size of about 150−200 µm, reassuring that the effect of penetration depth is negligible .</p>
        <p>From the above results, it is clear that there exists two superconducting transitions at T ρ c = 2.48 K and T bulk c = 1.50 K in <rs type="material">SnSb</rs>, respectively. This is in agreement with the previous report , although the two <rs type="tc">T c</rs> values are slightly higher in the present case, which is likely due to the different sample preparation conditions. We emphasize that since no additional peaks are observed in the XRD data, the SC at <rs type="tc">T ρ c</rs> is unlikely due to a secondary phase with different structure. Actually, this marked difference between T ρ c and <rs type="tc">T bulk c</rs> is reminiscent of what has been found in <rs type="material">CeIrIn 5</rs> , <rs type="material">PrOs 4 Sb 12</rs> , <rs type="material">CePt 3 Si</rs> , <rs type="material">La 3 Rh 4 Sn 13</rs> , and <rs type="material">SrTi 1−x Nb x O 3</rs> . Note that the small γ n value of <rs type="material">SnSb</rs> is indicative of a weak electron correlation, which precludes the formation of a textured superconducting phase due to a competing order . Instead, two possibilities are considered here.</p>
        <p>One possibility is that the existence of two superconducting transitions is due to the micro-phase segregation with a spread in the Sn/Sb ratio, which has been observed in long-term annealed <rs type="material">SnSb</rs> samples . These off-stoichiometric regions usually have a characteristic length of a few hundred µm or smaller and a very similar structure to <rs type="material">SnSb</rs> , and thus are difficult to distinguish by the XRD measurements. Although a much shorter annealing time is adopted in the present study, it is possible that these inhomogeneous regions are already present, which is responsible for the resistive transition at T ρ c , as in <rs type="material">La 3 Rh 4 Sn 3</rs> . Moreover, the initial diamagnetic signal in the <rs type="me_method">susceptibility</rs> data could also be due to these regions. Hence we take the shielding fraction of ∼13% at 1.66 K, the temperature at which the linear interpolation of the strong diamagnetic signal intersects with the base line [see Fig. ], as an estimation of the upper limit of their volume faction. This indicates that such inhomogeneous regions, if they exist, occupy only a small part of the sample, in consistent with the absence of an anomaly in the <rs type="me_method">specific heat</rs> data near T ρ c . Hence their presence has no practical effect in determining the intrinsic properties of <rs type="material">SnSb</rs>.</p>
        <p>Another possibility is that the <rs type="tc">zero resistivity transition</rs> results from the strain effect at the grain boundaries. It is prudent to note that <rs type="material">SnSb</rs> is not a line compound , and hence rapid quench is necessary to retain the phase to room temperature. During this process, it is expected that the grain surface cools faster than the interior, which leads to the development of strain at the grain boundaries. This may result in the increase of density of states and/or phonon softening, and consequently an enhanced <rs type="tc">T c</rs> . Note that the grain boundaries constitute a small fraction of the sample, yet they are connected to form a continuous superconducting path, as observed experimentally. In this respect, high pressure study and epitaxial film growth of <rs type="material">SnSb</rs>, which may favor a higher <rs type="tc">T c</rs>, will be of interest in future.</p>
        <p>Finally, we present a comparison of the normal-state and superconducting properties between <rs type="material">SnSb</rs> and <rs type="material">SnAs</rs> , which are summarized in Table . Despite their different crystal structures, the γ n and Θ D values are very similar for these compounds. Nevertheless, compared with <rs type="material">SnAs</rs>, <rs type="material">SnSb</rs> has a much lower <rs type="tc">T c</rs> and a smaller λ ph . Actually, this is also the case when one compares the experimental results of <rs type="material">SnSb</rs> with the theoretically predicted ones assuming the same crystal structure as <rs type="material">SnAs</rs> . This implies that, within the BCS framework, the lower <rs type="tc">T c</rs> value of <rs type="material">SnSb</rs> in the rombohedral structure compared with that in the rock-salt structure is due to a decrease in the electron phonon coupling strength. However, it is noted that the electronic band structure of <rs type="material">SnAs</rs> measured by ARPES is not in full agreement with the calculated one, but bears signatures of the spin-orbit coupling (SOC) . As for <rs type="material">SnSb</rs>, the SOC effect is expected to be even stronger, and hence the possibility of odd-parity pairing cannot be excluded. In this regard, to better understand the SC in <rs type="material">SnSb</rs>, a combined theoretical and spectroscopic study of its band structure and Fermi surface is strongly called for.</p>
        <p>In summary, we have studied the <rs type="me_method">electrical transport</rs>, <rs type="me_method">magnetic</rs> and thermodynamic properties of <rs type="material" xml:id="x27-16">SnSb</rs>, which confirms the occurrence of SC in this natural superlattice phase. It is further shown that the material a bulk type-II superconductor <rs corresp="#x27-16" type="tcValue">below 1.50 K</rs> with a BCS-like gap. Nevertheless, the <rs type="tc">zero resistivity transition</rs> takes place at a considerably higher temperature of <rs corresp="#x27-122" type="tcValue">2.48 K</rs>, for which two possibilities are discussed. One possibility is that this is due to the presence of inhomogeneous regions with off stoichiometric Sn/Sb compositions due to the micro-phase segregation. Another possible scenario in that the enhanced <rs type="tc">T c</rs> in <rs type="me_method" xml:id="x27-122">resistivity</rs> measurement results from the strain effect that develops at the grain boundaries during the sample quenching. We also compare the properties of <rs type="material">SnSb</rs> with those of the rock-salt structure <rs type="material">SnAs</rs> superconductor, which suggests that the lower <rs type="tc">T c</rs> in <rs type="material">SnSb</rs> is likely due to a weakening of the electron phonon coupling strength. Since <rs type="material">SnSb</rs> can be regarded as a close relative to the topological semimetal Sb, further band structure calculations and surface-sensitive spectroscopic studies are called for to assess the potential of this material as a topological superconductor.</p>
        <ab type="figureCaption">(color online). Schematic structure of (a) <rs type="material">Sb</rs> and (b) <rs type="material">SnSb</rs> projected along the a-axis following Ref.</ab>
        <ab type="figureCaption">(a) Powder x-ray diffraction pattern and its refinement profile at room temperature for <rs type="material">SnSb</rs>. Atomic position: Sn (0, 0, 0) and Sb (0, 0, 0). Refinement results: R wp = 6.95 %, R p = 5.03 %, goodness-of-fit GOF = 1.10. (b) A zoom of the pattern between 40 • and 53 • , showing the satellite diffraction peaks due to the incommensurate structural modulation.</ab>
        <ab type="figureCaption">(a) Temperature dependence of <rs type="me_method">resistivity</rs> for <rs type="material">SnSb</rs>. The dashed and solid lines are the linear and power-law fits to the data of different temperature intervals. The lower right inset shows an enlarged view of the low-temperature region. The dashed line marks the level corresponding to 50% of the normal-state <rs type="me_method">resistivity</rs>. (b) Temperature dependence of Hall coefficient for <rs type="material">SnSb</rs>. The inset shows the magnetic- field dependence of Hall resistivity at 1.8 K. The solid line is a linear fit to the data.</ab>
        <ab type="figureCaption">(a) Temperature dependence of <rs type="me_method">magnetic susceptibility</rs> measured under H = 4.8 Oe for <rs type="material" xml:id="x15-17">SnSb</rs>. The solid line and the arrow are a guide to the eyes. The inset shows an enlarged view of the data near the onset of diamagnetic transition, which is indicated by the arrow. The solid line denotes the baseline. (b) Field dependence of <rs type="me_method">magnetization</rs> at 0.4 K. The upper-right inset shows the initial <rs type="me_method" xml:id="x15-84">magnetization</rs> curve. The solid line is a guide to the eyes.</ab>
        <ab type="figureCaption">(a) Temperature dependence of <rs type="me_method">specific heat</rs> for <rs type="material">SnSb</rs> below 3 K at different fields plotted as c p /T versus T 2 . The solid line is a fit by the Debye model to the data (see text), and <rs type="tc">T ρ c</rs> is marked by the arrows. The inset shows the c p data up to 300 K. The solid line denotes the value of 3N R = 49.88 J/molK. (b) Normalized electronic <rs type="me_method">specific heat</rs> at zero field. The solid line is the curve given by the weak-coupling BCS theory, and the dashed line is a guide to the eyes. For comparison, the <rs type="me_method">resistivity</rs> transition data is also included (right axis).</ab>
        <ab type="figureCaption">Temperature dependence of the critical fields determined from the <rs type="me_method">resistivity</rs> and <rs type="me_method">specific heat measurements</rs>. The solid lines are WHH fits to the data. The inset shows the temperature dependencies of <rs type="me_method">resistivity</rs> under magnetic fields up to 1000 Oe in increments of 100 Oe. The dashed line marks the level corresponding to 50% of the normal-state resistivity.</ab>
        <ab type="tableCaption">Comparison of the normal-state and bulk superconducting parameters between rombohedral <rs type="material">SnSb</rs> and rock-salt <rs type="material">SnAs</rs> . Here <rs type="tc">T c</rs> is the <rs type="tc">superconducting transition temperature</rs>, B c1 (0) the <rs type="tc">zero-temperature</rs> lower critical field for type- II superconductors, B c2 (0) the <rs type="tc">zero-temperature</rs> upper critical field for type-II superconductors, B c (0) the zero-temperature critical field for type-I superconductors, λ eff the effective penetration depth, ξ GL (0) the zero-temperature Ginzburg-Landau coherence length, κ GL the Ginzburg-Landau parameter, Θ D the Debye temperature, γ n the Sommerfeld coefficient, λ ph the electron-phonon coupling constant, and N (0) the bare density of states at the Fermi level. Note that the values of <rs type="material">SnSb</rs> are mostly based on the <rs type="me_method">specific heat measurements</rs>, except for B c1 (0) that is deduced from the field dependence of <rs type="me_method">magnetization</rs> at 0.4 K.</ab>
    </body>
  </text>
</tei>
