Repository: lfoppiano/SuperMat

# SuperMat 
SuperMat (Superconductors Material) dataset is a manually **linked** **annotated** dataset of superconductors related materials and properties.

## Content
 - Annotated dataset:
    - Superconductors data:
        - [Bibliographic](data/biblio) data references as XML-TEI or JSON (CORD-19) format
        - Sources are referenced in the [Bibliographic](data/biblio) data
        - The annotations are not public due to copyright 
    - Tabular version of the linked annotated entities in the dataset [CSV](data/csv/SuperMat-1.0.csv) (*)
    - Material data for segmenting inorganic material names
 - Annotation guidelines:
    - [Online version](https://supermat.readthedocs.io)

File: data/annotated/batch-1/PhysRevX.9.021044-CC.superconductors.tei.xml
<?xml version="1.0" encoding="UTF-8"?>
<tei xmlns="http://www.tei-c.org/ns/1.0">
  <teiHeader>
    <fileDesc xml:id="_0">
      <titleStmt>
          <title>Normal State 17 O NMR Studies of <rs type="material">Sr 2 RuO 4</rs> under Uniaxial Stress</title>
      </titleStmt>
      <publicationStmt>
        <publisher>National Institute for Materials Science (NIMS), Tsukuba, Japan</publisher>
        <availability>
          <licence target="http://creativecommons.org/licenses/by/4.0/">
            <p>The Creative Commons Attribution 4.0 International (CC BY 4.0) Licence applies to this document.</p>
          </licence>
        </availability>
      </publicationStmt>
    </fileDesc>
    <encodingDesc>
      <appInfo>
        <application ident="grobid-superconductors" version="0.2.0-SNAPSHOT">
          <ref target="https://github.com/lfoppiano/grobid-superconductors">A machine learning software for extracting materials and their properties from scientific literature.</ref>
        </application>
      </appInfo>
    </encodingDesc>
    <profileDesc>
      <abstract>
          <p>The effects of uniaxial compressive stress on the normal state 17 O nuclear-magnetic-resonance properties of the unconventional superconductor <rs type="material">Sr 2 RuO 4</rs> are reported. The paramagnetic shifts of both planar and apical oxygen sites show pronounced anomalies near the nominal a-axis strain ε aa ≡ ε v that maximizes the <rs type="tc">superconducting transition temperature</rs> <rs type="tc">T c</rs>. The spin susceptibility weakly increases on lowering the temperature below T ≃ 10 K, consistent with an enhanced density of states associated with passing the Fermi energy through a van Hove singularity. Although such a Lifshitz transition occurs in the γ band formed by the Ru d xy states hybridized with in-plane O p π orbitals, the large Hund's coupling renormalizes the uniform spin susceptibility, which, in turn, affects the hyperfine fields of all nuclei. We estimate this "Stoner" renormalization S by combining the data with first-principles calculations and conclude that this is an important part of the strain effect, with implications for superconductivity.</p>
      </abstract>
            <ab type="keywords">Condensed Matter Physics, Strongly Correlated Materials, Superconductivity</ab>
    </profileDesc>
  </teiHeader>
  <text xml:lang="en">
    <body>
        <p>The physics of the unconventional superconductivity (SC) of <rs type="material">Sr 2 RuO 4</rs> remains a subject of longstanding importance, with particular focus on order-parameter symmetry . There are numerous experimental results consistent with a chiral p-wave superconducting state , including evidence for time-reversal symmetry breaking for T &lt; <rs type="tc">T c</rs> and lack of suppression of the in-plane spin susceptibility on cooling through the <rs type="tc">superconducting critical temperature</rs> <rs type="tc">T c</rs>, as deduced from nuclear-magnetic-resonance (NMR) spectroscopy and neutron scattering . At the same time, there are other experimental results inconsistent with that interpre- tation , and the out-of-plane spin susceptibility also remains constant , in contradiction with the expect- ations for the chiral state .</p>
        <p>For several reasons, the normal state physics of <rs type="material" xml:id="x9">Sr 2 RuO 4</rs> is equally topical. It was anticipated at a very early stage that electron-electron interactions are controlled by the Hund's rule coupling , and it was later shown within the dynamical mean-field theory that the electrons are subject to strong Hund's rule correlations, while the system remains metallic and far from the Mott insulator regime . Mean-field density-functional theory (DFT) cal- culations within the generalized-gradient approximation are unstable against ferromagnetism . Even though strong correlations lead to fluctuations suppressing this instability, there still remains a substantial Stoner renorm- alization of the uniform spin susceptibility. This led to the analogy with the triplet superfluidity of 3 He anticipated earlier on the grounds that a related compound <rs type="material">SrRuO 3</rs> is ferromagnetic . Although later it was found that the leading magnetic instability is at a nonzero momentum q 0 ≈ ðAE0.6; AE0.6; 0Þπ=a , the proximity to a ferro- magnetic state dominates the debate related to the super- conducting order-parameter symmetry .</p>
        <p>An additional feature is the proximity to a 2D Lifshitz point associated with a van Hove singularity (VHS), and the question as to its relationship to both normal state properties and nature of the superconducting state. Recently, striking physical property changes, including a factor of 2.5 increase in <rs type="tc">superconducting critical temper- ature</rs> <rs type="tc">T c</rs> <rs corresp="#x9" type="tcValue">from 1.4 to 3.5 K</rs> accompanied by a pronounced non-Fermi-liquid behavior of the resistivity were observed under application of in-plane strain ε aa . This was tentatively interpreted as a Fermi-level crossing of the VHS when ε aa reaches a critical value ε v . Since direct experimental evidence is still lacking, it is important to test this interpretation in complementary studies of the normal state while subject to strain. Also, the VHS is expected to influence quite differently the triplet and singlet super- conducting states, and this provides further motivation for physical property studies under strain. For singlet pairing, the order parameter (SC gap) can be large at the VHS (e.g., for the d x 2 −y 2 symmetry), and thus, the local density- of-states (DOS) enhancement at the VHS is very beneficial. On the contrary, the triplet order parameter at precisely the Lifshitz point is zero by symmetry, and therefore, a triplet state is less suited to take advantage of the VHS unless the pairing interaction itself is enhanced. Since the DOS enhancement brings the system closer to ferromagnetism, the latter case is possible .</p>
        <p>With these issues in mind, we set out to verify exper- imentally that the same strain at which <rs type="tc">T c</rs> peaks indeed corresponds to a maximum in the DOS and to assess as quantitatively as possible the change in the DOS and Stoner enhancements to the susceptibility under strained conditions. To this end, NMR measurements inform us on the details of the normal state through site and orbitally specific hyperfine couplings. Indeed, the enhancement is evident in the results presented, and moreover, the inferred enhancement semi- quantitatively accounts for the transport results in Ref. . Looking ahead, it is worth emphasizing that the method is considered a litmus test for the superconducting state parity , including any strain-induced order-parameter changes. The results presented in the next sections are normal state 17 O NMR spectroscopy for in-plane Bkb and out-of- plane Bkc fields, as well as 17 O NMR relaxation rates for Bkb in the presence of a-axis strain ε aa . These results are interpreted by way of complementary DFT calculations.</p>
        <p><rs type="material" xml:id="x15">Single-crystalline Sr 2 RuO 4</rs> used for these measurements is grown by the floating-zone method . Smaller pieces are cut and polished along crystallographic axes with typical dimensions 3 × 0.3 × 0.15 mm 3 and with the longest dimension aligned with the a axis. 17 O isotope ( 17 I ¼ 5=2, gyromagnetic ratio 17 γ ¼ −5.7719 MHz=T ) spin labeling is achieved by annealing in 50% 17 O-enriched oxygen atmosphere at 1050°C for two weeks . The sample quality is not observably changed following this procedure, with <rs type="tc">T c</rs> ≈ <rs corresp="#x15,#x18" type="tcValue">1.44 K</rs> identified by <rs type="me_method" xml:id="x18">specific heat measurements</rs> (see the Supplemental Material ). For the NMR experiments, the sample is mounted on a piezoelectric strain cell (Razorbill, UK) with an effective (exposed) length L 0 ∼ 1 mm [see (a) in the Supplemental Material ). Three samples (labeled as S1, S2, and S3) are measured in this work. A nominal compressive stress is applied along the a axis, with corre- sponding strains (ε aa ≡ δL=L 0 ) estimated to be up to approximately 0.72% using a precalibrated capacitive dila- tometer; The accuracy is limited by the unknown deforma- tions of the epoxy clamp . For reference, the observed <rs type="tc">maximum T c</rs> ðε aa Þ occurs at a quantitatively similar dis- placement as reported in Ref. , T max Most of the NMR measurements are performed at fixed temperature T ¼ 4.30ð5Þ K and carrier frequency f 0 ¼ 46.8 MHz (B ≃ 8.1 T) using a standard Hahn echo sequence. Spectra including satellite transitions are collected in field-sweep mode, whereas a close examination of the central transition (−1=2 ↔ 1=2) for both in-plane and apical sites is carried out under fixed-field conditions. Some field and temperature dependence is explored, too. The applica- tion of NMR in conjunction with the piezoelectric driven in situ strain is particularly challenging because of the severe constraints on sample size. As a result, some modifications to standard resonant tank circuit configurations are adopted.</p>
        <p>For insight into the strain-induced changes to the NMR shifts, and particularly those associated with the VHS, density-functional calculations using the linear augmented- plane-wave package WIEN2K are performed, includ- ing spin-orbit interaction. The specific objective is to extract at least semiquantitative information about the origin, evolution, and relative importance of the various individual contributions to the net Knight shifts. A local density approximation for the exchange-correlation func- tional, a k-point mesh of 41 × 41 × 41, and the expansion parameter RK max ¼ 7 are utilized. Further, the optimized structures of Ref. are used and then interpolated to assure that the strain at which the VHS crosses the Fermi level is included. It turns out that the proximity to a (ferromagnetic) quantum critical point forces some adjust- ments to the standard procedure. One reason lies with the mean-field approach: DFT overestimates the tendency to magnetism, because in reality, the Hund's rule derived interaction I and, correspondingly, the Stoner renormaliza- tion S, are reduced by quantum fluctuations that are not accounted for. A second challenge originates with the very narrow calculated DOS singularity at the VHS: In relation to the Knight-shift evaluation, an external magnetic field is applied followed by the computation of generated hyper- fine fields. The singularity full width at half maximum is approximately 3 meVand holds only 0.0015 e − in each spin channel. As a result, an external field producing sufficiently strong hyperfine fields (compared to the computational noise), is too large to properly monitor the VHS peak. Nevertheless, the calculations at the larger fields produce useful information, in part because the origin of the net Knight shifts in terms of individual contributions is obtained.</p>
        <p>The geometry of our experiment is depicted in (a) . Each Ru ion is coordinated octahedrally by four planar O(1) and two apical O(2) oxygen sites, with a small elongation along the c axis. While a-axis strain ε aa renders the sites O(1) and Oð1 0 Þ crystallographically inequivalent, their local symmetries are different even for the unstrained case and external field Bkb. The field-sweep spectra in in the Supplemental Material are described by parameters (shifts, electric field gradient) similar to previous reports for 17 O NMR in unstrained <rs type="material">Sr 2 RuO 4</rs>, with five NMR transitions for each of three (two) distinct sites for Bkb (Bkc) .</p>
        <p>The most relevant orbitals for the 17 O couplings are Ru 4d t 2g , which hybridize with O p states to form the quasi-2D γ band, predominantly from the d xy orbital, and similarly, the quasi-1D α and β bands from the d zx;yz orbitals, . The spin-orbit coupling (SOC) mixes these bands. While mixing is strongest along the Brillouin zone diagonal [Γ-M in momentum space; see , it is more important here that it mixes the d xy and d yz bands at Y. The latter has the effect of pushing down the lower band (d xy ) by about 20 meV, which shifts the critical strain ε v where the Lifshitz transition shows up in the calculations from about 1.0% to about −0.85%. Additional mass renormalization not accounted for in the DFT calculations reduces the critical strain still further, consis- tent with the experimentally observed maximum in <rs type="tc">T c</rs> between −0.55% and −0.60% .</p>
        <p>NMR spectra under varying strain conditions are shown in Fig. 3. The two panels depict the central transition for all three sites O(1), Oð1 0 Þ, and O(2) measured with carrier frequency f 0 ¼ 46.80 MHz and magnetic field B ¼ 8.0970 T applied parallel to the b (left panel) and c axes (right panel), respectively. The peaks for O(1), Oð1 0 Þ, and O(2) appear at the labeled frequencies measured relative to f 0 . The vertical dashed lines correspond to zero shift. O(2), having relatively minor contribution to the</p>
        <ab type="figureCaption">(a) Configurations of planar O(1) and Oð1 0 Þ in the RuO 2 plane and apical O(2) in the SrO layer around Ru ion in a unit cell of <rs type="material">Sr 2 RuO 4</rs> . Compressive strain is applied along the a axis (ε aa ); magnetic fields are applied orthogonal, kb; kc. Arrows signify the principal axes of Knight-shift tensors. (b) Orbitals forming the γ band at the X (left) and Y (right) points in the Brillouin zone. The blue (red) double arrows show positive (negative) signs of orbital overlaps. Note that at the Y point, only Oð1Þp x orbitals participate in the band formation, while Oð1 0 Þp y suffers from cancellation of the left and right overlaps. The weak Oð1Þ-Oð1 0 Þ overlaps also cancel out, as shown in the figure.</ab>
        <ab type="figureCaption">(a) Bands along the Γ-X and Γ-Y directions. The partial weights of the Oð1Þp x , Oð1 0 Þp y , Oð1Þp z , and Oð1 0 Þp z orbitals are shown in green, blue, red, and purple, respectively. Other oxygen orbitals have far lesser weight near the Fermi energy. (b) Depictions of the 2D Fermi surfaces, with quasi-2D γ (d xy ) and quasi-1D α, β (d zx;yz ) bands.</ab>
        <p>Ru bands [there is only a weak coupling of the O(2) p x;y with Ru d zx;yz orbitals, respectively] exhibits a very small Knight shift. In contrast, Knight shifts for O(1) and Oð1 0 Þ vary strongly and show clear extrema at strain ε aa ¼ ε v corresponding to the putative VHS and defined as where <rs type="tc">T c</rs> ðε aa Þ is largest. The anomaly is most pronounced for the in-plane field orientation. For larger strains, there is significant broadening, tentatively attributed to a strong strain dependence of the spin susceptibility combined with a distribution of strains within the sample. (Note that asymmetries in mounting geometry lead naturally to crystal bending.) In the right-hand panel, Oð1; 1 0 Þ spectral peaks appear indistinguishable at small strain, with pronounced broadening and splitting appearing for strains exceeding ε v . The NMR shifts K defined as the relative change of resonance frequency referenced to that observed for D O are shown as a function of ε aa in . Similar results reproduced from other samples can be found in of the Supplemental Material . One striking feature is that the Knight-shift anomaly near ε aa ≈ ε v is seen in all the measured 17 O sites, not only in O(1) that is most relevant to VHS at Y.</p>
        <p>In metals, the NMR shift is governed by three main contributions resulting from spin and orbital responses to the applied field: (i) isotropic coupling from the Fermi contact interaction and core polarization, (ii) anisotropic coupling of the dipolar field generated by the electronic spin away from the nucleus, and (iii) fields generated by orbital currents. For computational purposes, this partitioning of the hyperfine field contributions can be summarized as where s is the spin moment of an electron, and L its orbital moment. Real-space integration results in the total local field. Note that h s has no anisotropy, while h d gives no isotropic contribution (h o has both). The net spin magnetization is written as where the full uniform spin susceptibility χ s can be expressed using the Stoner factor S, where χ DFT s0 is the noninteracting spin susceptibility propor- tional to (neglecting spin-orbit effects) the DFT density of states, and the factor of m Ã =m 0 arises from mass renorm- alization beyond the scope of DFT. Writing S in the random-phase approximation (RPA) guides our expectations for its evolution under strained conditions,</p>
        <ab type="figureCaption">NMR spectra of the central transitions ( 1 2 ↔ − 1 2 ) of O(1), Oð1 0 Þ, and O(2) at various strains for magnetic field along the b (left) and c axes (right). The measurements are carried out at fixed temperature (T ¼ 4.3 K) and field (B ¼ 8.0970 T) and radio frequency f 0 ¼ 46.80 MHz. The curves are vertically offset for clarity. The dash vertical line corresponds to 17 γ ¼ −5.7719 MHz=T (D 17 2 O) [30] with zero shift.</ab>
        <ab type="figureCaption">Measured NMR shifts for Bkb (a) and for Bkc (b) at T ¼ 4.3 K. The solid (open) symbols represent increasing (decreasing) jε aa j. The error bars are determined by the half- width of the peaks. Similar results are reproduced from several samples; see Fig. S5(a) in the Supplemental Material [32].</ab>
        <p>where NðE F Þ is the actual DOS. Then, the total uniform magnetic field is the sum of the external field and the induced response, the latter being enhanced compared to the noninteracting case by the factor S. Note that the orbital moment L in Eq. (1) is assumed to be generated by the spin magnetization through spin-orbit coupling. In addition, there is another orbital term (paramagnetic van Vleck), which is not enhanced in the same way as χ s . While usually considered small , an accurate accounting is not expected in the DFT framework. As indicated by Eqs. and , the strain-dependent enhancement of S is important as a mechanism for transferring anomalous responses (linked to the VHS) to orbitals other than Ru d xy and the corre- sponding hybridizing Op. Notable also is that, in principle, S can be more sensitive to the enhancement of the DOS than χ s itself. To establish relevance, consider that inelastic neutron-scattering measurements indicate χ s is enhanced by about a factor of 7 compared to the DFT DOS, viz., ½χ s ðε aa ¼ 0Þ=χ DFT s0 ðε aa ¼ 0Þ ∼ 7 , with the enhance- ment originating from a mass renormalization factor (m Ã =m 0 ∼ 3.5 ), and an inferred Stoner factor (S ∼ 2). Using Eq. (4), INðE F Þ ≈ 0.5 at zero strain, and with NðE F Þ increased by 30%, as in , leads to an inferred increase of S from 2 to 3. Thus, if m Ã =m 0 and I are taken as strain independent, one gets ½χ s ðε aa ¼ε v Þ=χ DFT s0 ðε aa ¼ε v Þ ∼ 10.5, ½χ s ðε aa ¼ ε v Þ=χ DFT s0 ðε aa ¼ 0Þ ∼ 14, and thus ½χ s ðε aa ¼ ε v Þ=χ s ðε aa ¼ 0Þ ∼ 2, namely, a factor of 2 enhancement in actual spin susceptibility at the critical strain relative to zero strain.</p>
        <p>Symmetry considerations indicate that only Oð1Þ p x orbitals couple with Ru d xy states at Y, and therefore, only the Oð1Þ p x orbitals are expected to be directly sensitive to the VHS [see ]. Thus, one might infer that only the O(1) Knight shift should be affected by the DOS peak at the VHS. However, on general grounds, all sites are sensitive because of the increased Stoner enhancement factor S. Indeed, all measured Knight shifts are affected by strain , with K 1k more so, presumably because of the direct influence of increased γ band DOS. The strain-induced reduction of the Korringa ratio shown in the inset of of the Supplemental Material for the case Bkb, is consistent with an enhanced Stoner factor S.</p>
        <p>Experimental evidence for the narrow VHS and its influences on physical properties is shown in , which depicts shifts with strikingly strong field and temperature dependences for ε aa ¼ ε v . The observations are qualita- tively consistent with comparable energy scales for Zeeman, thermal, and VHS terms, where, for instance, the broadening of the Fermi distribution progressively weakens the sensitivity of thermodynamic properties to the VHS even when it is situated precisely at the chemical potential . Similar observations for the magnetization were previously reported in a doping study in which the effects of substitution of La for Sr in <rs type="material">Sr 2−y La y RuO 4</rs> were interpreted as evidence for moving γ-band Fermi energy to the X and Y points of the Brillouin zone . These behaviors are even more striking when compared to expectations in a single-particle framework because the Zeeman coupling shifts the VHS singularity away from the chemical potential. The saturating temperature dependence at fixed field strength that follows is at odds with obser- vations and warrants further study in the context of quantum critical behavior which can be boosted by Stoner enhancement (see below).</p>
        <p>For a semiquantitative evaluation of the Stoner enhance- ment and the subsequent impact on the observable quan- tities, the data are compared to the results of the DFT calculations. As stated, the inherent deficiency of the DFT</p>
        <ab type="figureCaption">(a) Calculated DOS at the critical strain, at which the calculated van Hove singularity is located exactly at the Fermi level. Note the very small width (3 meV) and weight (0.0015 e − per spin channel) of the peak in the DOS. (b) Partial DOS projected onto different O orbitals. The orbitals that are not shown have negligible weight.</ab>
        <ab type="figureCaption">Main panel: Temperature dependence of K 1k and K 1 0 ⊥ evaluated at the critical strain ε v , B ¼ 8.0970 T, and Bkb. Inset: Field dependence of K 1k and K 1 0 ⊥ measured at ε v and 4.3 K.</ab>
        <p>calculations for such a strongly correlated material as <rs type="material">Sr 2 RuO 4</rs> forces deviations from the usual procedure. The standard calculations, such as those presented in Ref. , are unstable against spontaneous formation of a ferromagnetic state. The tendency toward this instability is reduced somewhat arbitrarily by scaling the Hund's coupling by half. This ensures numerically stable calcu- lations in external fields up to at least 5 T, even at ε aa ¼ ε v . The impact of the reduced Hund's coupling appears to produce systematic errors in related absolute parameters but less so for the relative changes induced by strain. For example, for the selected scaling, indicates that the calculated χ DFT s ðε aa ¼ 0Þ renormalization is approximately 1.6, whereas the known correlation-induced mass enhance- ment is about 3.5 . Therefore, the downscaling is too strong. Given this caveat, at the critical strain, χ DFT s ðε aa ¼ ε v Þ is enhanced over χ DFT s ðε aa ¼ 0Þ by about 70%, while Sðε v Þ itself is enhanced by a much smaller factor, about 30% over Sð0Þ [right frame of ]. The scaling for the shifts should follow approximately these factors. Namely, the enhancement of K 1k is expected to scale with χ s , and therefore, of order 70%, whereas the enhancement of K 1 0 ⊥ being sensitive to enhancement of S is expected to be much smaller, of order 30%. The former enhancement matches the data in well, as well as the calculations presented in . The latter enhancement of 30% is relatively larger than the experimental results [], as well as the calculations [], which are both ≃10%. The discrepancy could be associated with unaccounted-for nonsingular contributions, such as in an orbital part (van Vleck or induced through spin-orbit coupling), or non- linearities, as documented in .</p>
        <p>Therefore, the qualitative conclusions from the experi- ments and in comparing to the DFT calculations are as follows: (1) There are two mechanisms for enhancing the Knight shifts near the critical strain, one applicable to all sites and field directions and the other only to K 1k . Both are directly related to the DOS enhancement and show unam- biguously that the <rs type="tc">maximum in T c</rs> indeed coincides with that in DOS. (2) Ferromagnetic spin fluctuations intensify substantially at the same strain due to Stoner enhancement. This effect may also play a key role in <rs type="tc">boosting T c</rs>. The nonlinear magnetic response for ε aa ≃ ε v and at low temperatures and magnetic fields appears to deviate from the expected single-particle response and are offered here as evidence for both the enhancement of the spin fluctua- tions, as well as the proximity to a ferromagnetic instability.</p>
        <p>Expanding further on point (3) above, the strain- dependent enhancement of S provides a natural explana- tion to the recently reported <rs type="me_method">resistivity measurements</rs> on stressed samples in which deviations from standard Fermi-liquid behavior were observed and interpreted in terms of the DOS singularity . In fact, the behavior may also be connected to the enhanced Stoner factor near the critical strain. Reported was the existence of a crossover temperature T Ã , at which the electrical resistivity ρ ¼ ρ 0 þ AT δ changes from the Fermi-liquid behavior δ ¼ 2 to approximately 1.5-1.6. Note that this behavior is close to what is expected for ferromagnetic spin-fluctuation behavior ðδ ∼ 4=3-5=3Þ . Moreover, T Ã ∝ S −1 varies strongly with strain [see (b) in the Supplemental Material ] and is minimized at ε v . Both this observation and the nonlinearities in the shifts indicate S peaks at ε v .</p>
        <p>Finally, some comments on the data collected for field aligned parallel the c axis are in order. In principle, one would expect similar behavior to that for the in-plane field; however, it appears that K c behaves in a way difficult to rationalize in total. For strain ε aa ≤ −0.63%, a single absorption peak at approximately 0.29% shift is observed for Oð1; 1 0 Þ with only a small increase in the range of ε v . For larger strain ε aa ¼ −0.72%, the peak broadens con- siderably and could be construed as exhibiting two com- ponents but with drastically reduced first moment. The drop in intensity is likely a T 1 effect, a consequence of a (relatively) rapid pulse repetition rate [see (b) in the Supplemental Material ]. The apparent spectral line "splitting" and distorted line shape are consistent with what could result from a strain gradient along with a nonlinear variation of shift with strain. The main challenge, however,</p>
        <ab type="figureCaption">(a) Calculated magnetic susceptibility in DFT. χ DFT s0 ≡ μ 2 B NðE F Þ is the noninteracting susceptibility, χ DFT s is obtained by dividing the calculated magnetization by the applied field, M s =μ B H. The average DFT Stoner factor S ¼ χ DFT s =χ DFT s0 and  Here, S RPA is normalized to S obtained from the calculated DFT result at zero strain. Its variation with strain is calculated from Eq. (4) and the strain-dependent DFT density of states. (b) Calculated total Knight shifts for Hkb for the three sites, O(1), Oð1 0 Þ, and O(2), as a function of normalized strain. See the text for details.</ab>
        <p>is to explain the observed evolution on approaching ε v from smaller strain, where the DFT calculations indicate larger shifts for O(1) than for Oð1 0 Þ.</p>
        <p>It is possible that the orbital contributions play a more important role for this field orientation (Bkc). Interestingly, for the orbital part of K 1c , and to some extent, of K 1 0 c , the calculations predict a sizeable enhancement, suggesting that the van Vleck contribution is not dominant, or, at least, less prominent here than for the in-plane fields, and, conversely, the SOC induces sizeable orbital Knight shifts. Moreover, the sign of this orbital contribution is the opposite of the spin shifts, so there is a tendency toward cancellation. It is believed that correlation effects enhance the SOC in <rs type="material">Sr 2 RuO 4</rs> by about a factor of 2 . Empirically, if the O(1) and Oð1 0 Þ shifts are assumed to be entirely generated by SOC, while the O(2) shift is entirely van Vleck, a reasonable agreement with experi- ment is obtained but with small but not negligible peak splittings for strains near ε v in the Supplemental Material ). Clearly, the NMR spectra for the field parallel to c require further investigations.</p>
        <p>We demonstrate by means of the NMR spectroscopy under uniaxial stress and corresponding density-functional calculations that there are two different effects associated with the strain-induced VHS, which both need to be taken into account, namely, the enhancement of the DOS asso- ciated with the γ-band Fermi energy passing through the VHS at the Y point of the Brillouin zone, and a substantial Stoner enhancement S. Associated with the enhanced S is an intensification of ferromagnetic spin fluctuations and strong nonlinearities in the spin susceptibility to the lowest temper- atures studied. This finding has immediate ramifications for superconductivity. Namely, first, the DOS is enhanced near the VHS point. In the first approximation, this effect strongly favors some singlet pairings, such as extended s, d zx AE id yz , or d x 2 −y 2 mildly favors the d xy pairing and less so any triplet pairing. However, this enhancement of the DOS through the Stoner factor boosts ferromagnetic spin fluctuations, which favors triplet states and seems to disfavor singlet pairing. Experimentally and theoretically, these two effects are comparable, and therefore, it is unclear which is stronger. More information will be gained by studying NMR in the superconducting state as a function of strain.</p>
        <p>The experiments and calculations clearly demonstrate the importance of Stoner renormalization near the critical strain, but this is evaluated only semiquantitatively. For example, the RPA-like Eq. (4) implies a uniform renorm- alization of the exchange splitting over the entire Fermi surface. In actual calculations, this splitting varies sub- stantially over the Fermi surface (depicted in ). Still, it remains a qualitatively reasonable approximation. In , we show the results of direct calculations of spin suscep- tibility inferred by calculating the induced magnetization M s0 ðHÞ resulting from a small applied field. The full DFT susceptibility shown in is M s ðHÞ=H, and the Stoner factor S ¼ M s ðHÞ=M s0 ðHÞ, with M s0 ðHÞ ¼ μ 2 B NðE F ÞH the Pauli result for noninteracting electrons. indicates that the exchange splitting for the same external field is larger for the α and β bands than for the γ band and that this disparity is about twice larger at the critical strain than for the unstrained structure. Overall, in the in the α and β bands, the local Stoner factor (the enhancement of the exchange splitting of the electronic states) varies between 3.2 and 4.7 , and in the γ band it is between 5.7 and 10.0, about a factor of 2 larger than for the unstrained structure. Consequently, it is entirely possible that this variation will weight differently the dipole and the spin-contact contributions. This is consis- tent with the fact that the temperature dependence of the in-plane and only in-plane Knight shifts are opposite that of the uniform susceptibility at T ≲ 100 K, and only these shifts are affected by the VHS in our experiment .</p>
        <ab type="figureCaption">Calculated Fermi surfaces (nonrelativistic) with no orthorhombic strain (left) and the strain corresponding to the VHS (right). No additional scaling of the Stoner interaction is applied, as opposed to the Knight-shift calculation (and main text). The surfaces are colored with the calculated exchange splitting in a small uniform external field H normalized to μ B H ¼ 1.6 meV. Note the different color scales for the two panels.</ab>
    </body>
  </text>
</tei>
