Repository: lfoppiano/SuperMat

# SuperMat 
SuperMat (Superconductors Material) dataset is a manually **linked** **annotated** dataset of superconductors related materials and properties.

## Content
 - Annotated dataset:
    - Superconductors data:
        - [Bibliographic](data/biblio) data references as XML-TEI or JSON (CORD-19) format
        - Sources are referenced in the [Bibliographic](data/biblio) data
        - The annotations are not public due to copyright 
    - Tabular version of the linked annotated entities in the dataset [CSV](data/csv/SuperMat-1.0.csv) (*)
    - Material data for segmenting inorganic material names
 - Annotation guidelines:
    - [Online version](https://supermat.readthedocs.io)

File: data/annotated/batch-1/PhysRevX.9.021044.superconductors.tei.xml
<tei xmlns="http://www.tei-c.org/ns/1.0">
    <teiHeader>
        <fileDesc xml:id="_1" />
        <encodingDesc/>
    </teiHeader>
    <text xml:lang="en">
		<p>Normal State 17 O NMR Studies of <material>Sr 2 RuO 4</material> under Uniaxial Stress</p>
		<p>The effects of uniaxial compressive stress on the normal state 17 O nuclear-magnetic-resonance properties of the unconventional superconductor <material>Sr 2 RuO 4</material> are reported. The paramagnetic shifts of both planar and apical oxygen sites show pronounced anomalies near the nominal a-axis strain ε aa ≡ ε v that maximizes the <tc>superconducting transition temperature</tc> <tc>T c</tc>. The spin susceptibility weakly increases on lowering the temperature below T ≃ 10 K, consistent with an enhanced density of states associated with passing the Fermi energy through a van Hove singularity. Although such a Lifshitz transition occurs in the γ band formed by the Ru d xy states hybridized with in-plane O p π orbitals, the large Hund&#x27;s coupling renormalizes the uniform spin susceptibility, which, in turn, affects the hyperfine fields of all nuclei. We estimate this &quot;Stoner&quot; renormalization S by combining the data with first-principles calculations and conclude that this is an important part of the strain effect, with implications for superconductivity.</p>
		<p>The physics of the unconventional superconductivity (SC) of <material>Sr 2 RuO 4</material> remains a subject of longstanding importance, with particular focus on order-parameter symmetry . There are numerous experimental results consistent with a chiral p-wave superconducting state , including evidence for time-reversal symmetry breaking for T &lt; <tc>T c</tc> and lack of suppression of the in-plane spin susceptibility on cooling through the <tc>superconducting critical temperature</tc> <tc>T c</tc>, as deduced from nuclear-magnetic-resonance (NMR) spectroscopy and neutron scattering . At the same time, there are other experimental results inconsistent with that interpretation , and the out-of-plane spin susceptibility also remains constant , in contradiction with the expectations for the chiral state .</p>
		<p>For several reasons, the normal state physics of <material>Sr 2 RuO 4</material> is equally topical. It was anticipated at a very early stage that electron-electron interactions are controlled by the Hund&#x27;s rule coupling , and it was later shown within the dynamical mean-field theory that the electrons are subject to strong Hund&#x27;s rule correlations, while the system remains metallic and far from the Mott insulator regime . Mean-field density-functional theory (DFT) calculations within the generalized-gradient approximation are unstable against ferromagnetism . Even though strong correlations lead to fluctuations suppressing this instability, there still remains a substantial Stoner renormalization of the uniform spin susceptibility. This led to the analogy with the triplet superfluidity of 3 He anticipated earlier on the grounds that a related compound <material id="10">SrRuO 3</material> is ferromagnetic . Although later it was found that the leading magnetic instability is at a nonzero momentum q 0 ≈ ðAE0.6; AE0.6; 0Þπ=a , the proximity to a ferromagnetic state dominates the debate related to the superconducting order-parameter symmetry .</p>
		<p>An additional feature is the proximity to a 2D Lifshitz point associated with a van Hove singularity (VHS), and the question as to its relationship to both normal state properties and nature of the superconducting state. Recently, striking physical property changes, including a factor of 2.5 increase in <tc>superconducting critical temperature</tc> <tc>T c</tc> <tcValue ptr="#10">from 1.4 to 3.5 K</tcValue> accompanied by a pronounced non-Fermi-liquid behavior of the resistivity were observed under application of in-plane strain ε aa . This was tentatively interpreted as a Fermi-level crossing of the VHS when ε aa reaches a critical value ε v . Since direct experimental evidence is still lacking, it is important to test this interpretation in complementary studies of the normal state while subject to strain. Also, the VHS is expected to influence quite differently the triplet and singlet superconducting states, and this provides further motivation for physical property studies under strain. For singlet pairing, the order parameter (SC gap) can be large at the VHS (e.g., for the d x 2 −y 2 symmetry), and thus, the local densityof-states (DOS) enhancement at the VHS is very beneficial. On the contrary, the triplet order parameter at precisely the Lifshitz point is zero by symmetry, and therefore, a triplet state is less suited to take advantage of the VHS unless the pairing interaction itself is enhanced. Since the DOS enhancement brings the system closer to ferromagnetism, the latter case is possible .</p>
		<p>With these issues in mind, we set out to verify experimentally that the same strain at which <tc>T c</tc> peaks indeed corresponds to a maximum in the DOS and to assess as quantitatively as possible the change in the DOS and Stoner enhancements to the susceptibility under strained conditions. To this end, NMR measurements inform us on the details of the normal state through site and orbitally specific hyperfine couplings. Indeed, the enhancement is evident in the results presented, and moreover, the inferred enhancement semiquantitatively accounts for the transport results in Ref. . Looking ahead, it is worth emphasizing that the method is considered a litmus test for the superconducting state parity , including any strain-induced order-parameter changes. The results presented in the next sections are normal state 17 O NMR spectroscopy for in-plane Bkb and out-ofplane Bkc fields, as well as 17 O NMR relaxation rates for Bkb in the presence of a-axis strain ε aa . These results are interpreted by way of complementary DFT calculations.</p>
		<p><material id="15">Single-crystalline Sr 2 RuO 4</material> used for these measurements is grown by the floating-zone method . Smaller pieces are cut and polished along crystallographic axes with typical dimensions 3 × 0.3 × 0.15 mm 3 and with the longest dimension aligned with the a axis. 17 O isotope ( 17 I ¼ 5=2, gyromagnetic ratio 17 γ ¼ −5.7719 MHz=T ) spin labeling is achieved by annealing in 50% O-enriched oxygen atmosphere at 1050°C for two weeks . The sample quality is not observably changed following this procedure, with <tc>T c</tc> ≈ <tcValue ptr="#15">1.44 K</tcValue> identified by <me_method>specific heat measurements</me_method> (see the Supplemental Material ). For the NMR experiments, the sample is mounted on a piezoelectric strain cell (Razorbill, UK) with an effective (exposed) length L 0 ∼ 1 mm [see (a) in the Supplemental Material ). Three samples (labeled as S1, S2, and S3) are measured in this work. A nominal compressive stress is applied along the a axis, with corresponding strains (ε aa ≡ δL=L 0 ) estimated to be up to approximately 0.72% using a precalibrated capacitive dilatometer; The accuracy is limited by the unknown deformations of the epoxy clamp . For reference, the observed <tc>maximum T c</tc> ðε aa Þ occurs at a quantitatively similar displacement as reported in Ref. , T max Most of the NMR measurements are performed at fixed temperature T ¼ 4.30ð5Þ K and carrier frequency f 0 ¼ 46.8 MHz (B ≃ 8.1 T) using a standard Hahn echo sequence. Spectra including satellite transitions are collected in field-sweep mode, whereas a close examination of the central transition (−1=2 ↔ 1=2) for both in-plane and apical sites is carried out under fixed-field conditions. Some field and temperature dependence is explored, too. The application of NMR in conjunction with the piezoelectric driven in situ strain is particularly challenging because of the severe constraints on sample size. As a result, some modifications to standard resonant tank circuit configurations are adopted.</p>
		<p>For insight into the strain-induced changes to the NMR shifts, and particularly those associated with the VHS, density-functional calculations using the linear augmentedplane-wave package WIEN2K are performed, including spin-orbit interaction. The specific objective is to extract at least semiquantitative information about the origin, evolution, and relative importance of the various individual contributions to the net Knight shifts. A local density approximation for the exchange-correlation functional, a k-point mesh of 41 × 41 × 41, and the expansion parameter RK max ¼ 7 are utilized. Further, the optimized structures of Ref. are used and then interpolated to assure that the strain at which the VHS crosses the Fermi level is included. It turns out that the proximity to a (ferromagnetic) quantum critical point forces some adjustments to the standard procedure. One reason lies with the mean-field approach: DFT overestimates the tendency to magnetism, because in reality, the Hund&#x27;s rule derived interaction I and, correspondingly, the Stoner renormalization S, are reduced by quantum fluctuations that are not accounted for. A second challenge originates with the very narrow calculated DOS singularity at the VHS: In relation to the Knight-shift evaluation, an external magnetic field is applied followed by the computation of generated hyperfine fields. The singularity full width at half maximum is approximately 3 meVand holds only 0.0015 e − in each spin channel. As a result, an external field producing sufficiently strong hyperfine fields (compared to the computational noise), is too large to properly monitor the VHS peak. Nevertheless, the calculations at the larger fields produce useful information, in part because the origin of the net Knight shifts in terms of individual contributions is obtained.</p>
		<p>The geometry of our experiment is depicted in (a) . Each Ru ion is coordinated octahedrally by four planar O(1) and two apical O(2) oxygen sites, with a small elongation along the c axis. While a-axis strain ε aa renders the sites O(1) and Oð1 0 Þ crystallographically inequivalent, their local symmetries are different even for the unstrained case and external field Bkb. The field-sweep spectra in in the Supplemental Material are described by parameters (shifts, electric field gradient) similar to previous reports for 17 O NMR in unstrained <material>Sr 2 RuO 4</material>, with five NMR transitions for each of three (two) distinct sites for Bkb (Bkc) .</p>
		<p>The most relevant orbitals for the 17 O couplings are Ru 4d t 2g , which hybridize with O p states to form the quasi-2D γ band, predominantly from the d xy orbital, and similarly, the quasi-1D α and β bands from the d zx;yz orbitals, . The spin-orbit coupling (SOC) mixes these bands. While mixing is strongest along the Brillouin zone diagonal [Γ-M in momentum space; see , it is more important here that it mixes the d xy and d yz bands at Y. The latter has the effect of pushing down the lower band (d xy ) by about 20 meV, which shifts the critical strain ε v where the Lifshitz transition shows up in the calculations from about 1.0% to about −0.85%. Additional mass renormalization not accounted for in the DFT calculations reduces the critical strain still further, consistent with the experimentally observed maximum in <tc>T c</tc> between −0.55% and −0.60% .</p>
		<p>NMR spectra under varying strain conditions are shown in Fig. 3. The two panels depict the central transition for all three sites O(1), Oð1 0 Þ, and O(2) measured with carrier frequency f 0 ¼ 46.80 MHz and magnetic field B ¼ 8.0970 T applied parallel to the b (left panel) and c axes (right panel), respectively. The peaks for O(1), Oð1 0 Þ, and O(2) appear at the labeled frequencies measured relative to f 0 . The vertical dashed lines correspond to zero shift. O(2), having relatively minor contribution to the FIG. 1. (a) Configurations of planar O(1) and Oð1 0 Þ in the RuO 2 plane and apical O(2) in the SrO layer around Ru ion in a unit cell of <material>Sr 2 RuO 4</material> . Compressive strain is applied along the a axis (ε aa ); magnetic fields are applied orthogonal, kb; kc. Arrows signify the principal axes of Knight-shift tensors. (b) Orbitals forming the γ band at the X (left) and Y (right) points in the Brillouin zone. The blue (red) double arrows show positive (negative) signs of orbital overlaps. Note that at the Y point, only Oð1Þp x orbitals participate in the band formation, while Oð1 0 Þp y suffers from cancellation of the left and right overlaps. The weak Oð1Þ-Oð1 0 Þ overlaps also cancel out, as shown in the figure. VHS FIG. 2. (a) Bands along the Γ-X and Γ-Y directions. The partial weights of the Oð1Þp x , Oð1 0 Þp y , Oð1Þp z , and Oð1 0 Þp z orbitals are shown in green, blue, red, and purple, respectively. Other oxygen orbitals have far lesser weight near the Fermi energy. (b) Depictions of the 2D Fermi surfaces, with quasi-2D γ (d xy ) and quasi-1D α, β (d zx;yz ) bands. Ru bands [there is only a weak coupling of the O(2) p x;y with Ru d zx;yz orbitals, respectively] exhibits a very small Knight shift. In contrast, Knight shifts for O(1) and Oð1 0 Þ vary strongly and show clear extrema at strain ε aa ¼ ε v corresponding to the putative VHS and defined as where <tc>T c</tc> ðε aa Þ is largest. The anomaly is most pronounced for the in-plane field orientation. For larger strains, there is significant broadening, tentatively attributed to a strong strain dependence of the spin susceptibility combined with a distribution of strains within the sample. (Note that asymmetries in mounting geometry lead naturally to crystal bending.) In the right-hand panel, Oð1; 1 0 Þ spectral peaks appear indistinguishable at small strain, with pronounced broadening and splitting appearing for strains exceeding ε v . The NMR shifts K defined as the relative change of resonance frequency referenced to that observed for D O are shown as a function of ε aa in . Similar results reproduced from other samples can be found in of the Supplemental Material . One striking feature is that the Knight-shift anomaly near ε aa ≈ ε v is seen in all the measured 17 O sites, not only in O(1) that is most relevant to VHS at Y.</p>
		<p>In metals, the NMR shift is governed by three main contributions resulting from spin and orbital responses to the applied field: (i) isotropic coupling from the Fermi contact interaction and core polarization, (ii) anisotropic coupling of the dipolar field generated by the electronic spin away from the nucleus, and (iii) fields generated by orbital currents. For computational purposes, this partitioning of the hyperfine field contributions can be summarized as where s is the spin moment of an electron, and L its orbital moment. Real-space integration results in the total local field. Note that h s has no anisotropy, while h d gives no isotropic contribution (h o has both). The net spin magnetization is written as where the full uniform spin susceptibility χ s can be expressed using the Stoner factor S, where χ DFT s0 is the noninteracting spin susceptibility proportional to (neglecting spin-orbit effects) the DFT density of states, and the factor of m Ã =m 0 arises from mass renormalization beyond the scope of DFT. Writing S in the random-phase approximation (RPA) guides our expectations for its evolution under strained conditions,</p>
		<p>NMR spectra of the central transitions ( 1 2 ↔ − 1 2 ) of O(1), Oð1 0 Þ, and O(2) at various strains for magnetic field along the b (left) and c axes (right). The measurements are carried out at fixed temperature (T ¼ 4.3 K) and field (B ¼ 8.0970 T) and radio frequency f 0 ¼ 46.80 MHz. The curves are vertically offset for clarity. The dash vertical line corresponds to 17 γ ¼ −5.7719 MHz=T (D 17 2 O) [30] with zero shift. FIG. 4. Measured NMR shifts for Bkb (a) and for Bkc (b) at T ¼ 4.3 K. The solid (open) symbols represent increasing (decreasing) jε aa j. The error bars are determined by the halfwidth of the peaks. Similar results are reproduced from several samples; see Fig. S5(a) in the Supplemental Material [32]. where NðE F Þ is the actual DOS. Then, the total uniform magnetic field is the sum of the external field and the induced response, the latter being enhanced compared to the noninteracting case by the factor S. Note that the orbital moment L in Eq. (1) is assumed to be generated by the spin magnetization through spin-orbit coupling. In addition, there is another orbital term (paramagnetic van Vleck), which is not enhanced in the same way as χ s . While usually considered small , an accurate accounting is not expected in the DFT framework. As indicated by Eqs. and , the strain-dependent enhancement of S is important as a mechanism for transferring anomalous responses (linked to the VHS) to orbitals other than Ru d xy and the corresponding hybridizing Op. Notable also is that, in principle, S can be more sensitive to the enhancement of the DOS than χ s itself. To establish relevance, consider that inelastic neutron-scattering measurements indicate χ s is enhanced by about a factor of 7 compared to the DFT DOS, viz., ½χ s ðε aa ¼ 0Þ=χ DFT s0 ðε aa ¼ 0Þ ∼ 7 , with the enhancement originating from a mass renormalization factor (m Ã =m 0 ∼ 3.5 ), and an inferred Stoner factor (S ∼ 2). Using Eq. (4), INðE F Þ ≈ 0.5 at zero strain, and with NðE F Þ increased by 30%, as in , leads to an inferred increase of S from 2 to 3. Thus, if m Ã =m 0 and I are taken as strain independent, one gets ½χ s ðε aa ¼ε v Þ=χ DFT s0 ðε aa ¼ε v Þ ∼ 10.5, ½χ s ðε aa ¼ ε v Þ=χ DFT s0 ðε aa ¼ 0Þ ∼ 14, and thus ½χ s ðε aa ¼ ε v Þ=χ s ðε aa ¼ 0Þ ∼ 2, namely, a factor of 2 enhancement in actual spin susceptibility at the critical strain relative to zero strain.</p>
		<p>Symmetry considerations indicate that only Oð1Þ p x orbitals couple with Ru d xy states at Y, and therefore, only the Oð1Þ p x orbitals are expected to be directly sensitive to the VHS [see ]. Thus, one might infer that only the O(1) Knight shift should be affected by the DOS peak at the VHS. However, on general grounds, all sites are sensitive because of the increased Stoner enhancement factor S. Indeed, all measured Knight shifts are affected by strain , with K 1k more so, presumably because of the direct influence of increased γ band DOS. The strain-induced reduction of the Korringa ratio shown in the inset of of the Supplemental Material for the case Bkb, is consistent with an enhanced Stoner factor S.</p>
		<p>Experimental evidence for the narrow VHS and its influences on physical properties is shown in , which depicts shifts with strikingly strong field and temperature dependences for ε aa ¼ ε v . The observations are qualitatively consistent with comparable energy scales for Zeeman, thermal, and VHS terms, where, for instance, the broadening of the Fermi distribution progressively weakens the sensitivity of thermodynamic properties to the VHS even when it is situated precisely at the chemical potential . Similar observations for the magnetization were previously reported in a doping study in which the effects of substitution of La for Sr in <material>Sr 2−y La y RuO 4</material> were interpreted as evidence for moving γ-band Fermi energy to the X and Y points of the Brillouin zone . These behaviors are even more striking when compared to expectations in a single-particle framework because the Zeeman coupling shifts the VHS singularity away from the chemical potential. The saturating temperature dependence at fixed field strength that follows is at odds with observations and warrants further study in the context of quantum critical behavior which can be boosted by Stoner enhancement (see below).</p>
		<p>For a semiquantitative evaluation of the Stoner enhancement and the subsequent impact on the observable quantities, the data are compared to the results of the DFT calculations. As stated, the inherent deficiency of the DFT</p>
		<p>DOS at the critical strain, at which the calculated van Hove singularity is located exactly at the Fermi level. Note the very small width (3 meV) and weight (0.0015 e − per spin channel) of the peak in the DOS. (b) Partial DOS projected onto different O orbitals. The orbitals that are not shown have negligible weight. FIG. 6. Main panel: Temperature dependence of K 1k and K 1 0 ⊥ evaluated at the critical strain ε v , B ¼ 8.0970 T, and Bkb. Inset: Field dependence of K 1k and K 1 0 ⊥ measured at ε v and 4.3 K. calculations for such a strongly correlated material as <material>Sr 2 RuO 4</material> forces deviations from the usual procedure. The standard calculations, such as those presented in Ref. , are unstable against spontaneous formation of a ferromagnetic state. The tendency toward this instability is reduced somewhat arbitrarily by scaling the Hund&#x27;s coupling by half. This ensures numerically stable calculations in external fields up to at least 5 T, even at ε aa ¼ ε v . The impact of the reduced Hund&#x27;s coupling appears to produce systematic errors in related absolute parameters but less so for the relative changes induced by strain. For example, for the selected scaling, indicates that the calculated χ DFT s ðε aa ¼ 0Þ renormalization is approximately 1.6, whereas the known correlation-induced mass enhancement is about 3.5 . Therefore, the downscaling is too strong. Given this caveat, at the critical strain, χ DFT s ðε aa ¼ ε v Þ is enhanced over χ DFT s ðε aa ¼ 0Þ by about 70%, while Sðε v Þ itself is enhanced by a much smaller factor, about 30% over Sð0Þ [right frame of ]. The scaling for the shifts should follow approximately these factors. Namely, the enhancement of K 1k is expected to scale with χ s , and therefore, of order 70%, whereas the enhancement of K 1 0 ⊥ being sensitive to enhancement of S is expected to be much smaller, of order 30%. The former enhancement matches the data in well, as well as the calculations presented in . The latter enhancement of 30% is relatively larger than the experimental results [], as well as the calculations [], which are both ≃10%. The discrepancy could be associated with unaccounted-for nonsingular contributions, such as in an orbital part (van Vleck or induced through spin-orbit coupling), or nonlinearities, as documented in .</p>
		<p>Therefore, the qualitative conclusions from the experiments and in comparing to the DFT calculations are as follows: (1) There are two mechanisms for enhancing the Knight shifts near the critical strain, one applicable to all sites and field directions and the other only to K 1k . Both are directly related to the DOS enhancement and show unambiguously that the maximum in <tc>T c</tc> indeed coincides with that in DOS. (2) Ferromagnetic spin fluctuations intensify substantially at the same strain due to Stoner enhancement. This effect may also play a key role in boosting <tc>T c</tc>. The nonlinear magnetic response for ε aa ≃ ε v and at low temperatures and magnetic fields appears to deviate from the expected single-particle response and are offered here as evidence for both the enhancement of the spin fluctuations, as well as the proximity to a ferromagnetic instability.</p>
		<p>Expanding further on point (3) above, the straindependent enhancement of S provides a natural explanation to the recently reported <me_method>resistivity measurements</me_method> on stressed samples in which deviations from standard Fermi-liquid behavior were observed and interpreted in terms of the DOS singularity . In fact, the behavior may also be connected to the enhanced Stoner factor near the critical strain. Reported was the existence of a crossover temperature T Ã , at which the electrical resistivity ρ ¼ ρ 0 þ AT δ changes from the Fermi-liquid behavior δ ¼ 2 to approximately 1.5-1.6. Note that this behavior is close to what is expected for ferromagnetic spin-fluctuation behavior ðδ ∼ 4=3-5=3Þ . Moreover, T Ã ∝ S −1 varies strongly with strain [see (b) in the Supplemental Material ] and is minimized at ε v . Both this observation and the nonlinearities in the shifts indicate S peaks at ε v .</p>
		<p>Finally, some comments on the data collected for field aligned parallel the c axis are in order. In principle, one would expect similar behavior to that for the in-plane field; however, it appears that K c behaves in a way difficult to rationalize in total. For strain ε aa ≤ −0.63%, a single absorption peak at approximately 0.29% shift is observed for Oð1; 1 0 Þ with only a small increase in the range of ε v . For larger strain ε aa ¼ −0.72%, the peak broadens considerably and could be construed as exhibiting two components but with drastically reduced first moment. The drop in intensity is likely a T 1 effect, a consequence of a (relatively) rapid pulse repetition rate [see (b) in the Supplemental Material ]. The apparent spectral line &quot;splitting&quot; and distorted line shape are consistent with what could result from a strain gradient along with a nonlinear variation of shift with strain. The main challenge, however,</p>
		<p>. 7. (a) Calculated magnetic susceptibility in DFT. χ DFT s0 ≡ μ 2 B NðE F Þ is the noninteracting susceptibility, χ DFT s is obtained by dividing the calculated magnetization by the applied field, M s =μ B H. The average DFT Stoner factor S ¼ χ DFT s =χ DFT s0 and S RPA ¼ 1=½1 − INðE F Þ. Here, S RPA is normalized to S obtained from the calculated DFT result at zero strain. Its variation with strain is calculated from Eq. (4) and the strain-dependent DFT density of states. (b) Calculated total Knight shifts for Hkb for the three sites, O(1), Oð1 0 Þ, and O(2), as a function of normalized strain. See the text for details. is to explain the observed evolution on approaching ε v from smaller strain, where the DFT calculations indicate larger shifts for O(1) than for Oð1 0 Þ.</p>
		<p>It is possible that the orbital contributions play a more important role for this field orientation (Bkc). Interestingly, for the orbital part of K 1c , and to some extent, of K 1 0 c , the calculations predict a sizeable enhancement, suggesting that the van Vleck contribution is not dominant, or, at least, less prominent here than for the in-plane fields, and, conversely, the SOC induces sizeable orbital Knight shifts. Moreover, the sign of this orbital contribution is the opposite of the spin shifts, so there is a tendency toward cancellation. It is believed that correlation effects enhance the SOC in <material>Sr 2 RuO 4</material> by about a factor of 2 . Empirically, if the O(1) and Oð1 0 Þ shifts are assumed to be entirely generated by SOC, while the O(2) shift is entirely van Vleck, a reasonable agreement with experiment is obtained but with small but not negligible peak splittings for strains near ε v in the Supplemental Material ). Clearly, the NMR spectra for the field parallel to c require further investigations.</p>
		<p>We demonstrate by means of the NMR spectroscopy under uniaxial stress and corresponding density-functional calculations that there are two different effects associated with the strain-induced VHS, which both need to be taken into account, namely, the enhancement of the DOS associated with the γ-band Fermi energy passing through the VHS at the Y point of the Brillouin zone, and a substantial Stoner enhancement S. Associated with the enhanced S is an intensification of ferromagnetic spin fluctuations and strong nonlinearities in the spin susceptibility to the lowest temperatures studied. This finding has immediate ramifications for superconductivity. Namely, first, the DOS is enhanced near the VHS point. In the first approximation, this effect strongly favors some singlet pairings, such as extended s, d zx AE id yz , or d x 2 −y 2 mildly favors the d xy pairing and less so any triplet pairing. However, this enhancement of the DOS through the Stoner factor boosts ferromagnetic spin fluctuations, which favors triplet states and seems to disfavor singlet pairing. Experimentally and theoretically, these two effects are comparable, and therefore, it is unclear which is stronger. More information will be gained by studying NMR in the superconducting state as a function of strain.</p>
		<p>We thank S. A. Kivelson, S. Raghu, J. D. Thompson, and F. Zhang for insightful discussions and J. D. Thompson for magnetic properties characterization. This work was supported in part by the Laboratory Directed Research and Development (LDRD) program of Los Alamos National Laboratory under Project No. 20170204ER. Y. L. acknowledges partial support through the LDRD and 1000 Youth Talents Plan of China. N. K. acknowledges the support from JSPS KAKNHI (Grant No. 18K04715). I. I. M. is supported by ONR through the NRL basic research program. This work is supported in part by the National Science Foundation (Grants No. DMR-1410343 and No. DMR-1709304).</p>
		<p>The experiments and calculations clearly demonstrate the importance of Stoner renormalization near the critical strain, but this is evaluated only semiquantitatively. For example, the RPA-like Eq. (4) implies a uniform renormalization of the exchange splitting over the entire Fermi surface. In actual calculations, this splitting varies substantially over the Fermi surface (depicted in ). Still, it remains a qualitatively reasonable approximation. In , we show the results of direct calculations of spin susceptibility inferred by calculating the induced magnetization M s0 ðHÞ resulting from a small applied field. The full DFT susceptibility shown in is M s ðHÞ=H, and the Stoner factor S ¼ M s ðHÞ=M s0 ðHÞ, with M s0 ðHÞ ¼ μ 2 B NðE F ÞH the Pauli result for noninteracting electrons. indicates that the exchange splitting for the same external field is larger for the α and β bands than for the γ band and that this disparity is about twice larger at the critical strain than for the unstrained structure. Overall, in the in the α and β bands, the local Stoner factor (the enhancement of the exchange splitting of the electronic states) varies between 3.2 and 4.7 , and in the γ band it is between 5.7 and 10.0, about a factor of 2 larger than for the unstrained structure. Consequently, it is entirely possible that this variation will weight differently the dipole and the spin-contact contributions. This is consistent with the fact that the temperature dependence of the in-plane and only in-plane Knight shifts are opposite that of the uniform susceptibility at T ≲ 100 K, and only these shifts are affected by the VHS in our experiment .</p>
		<p>FIG. 8. Calculated Fermi surfaces (nonrelativistic) with no orthorhombic strain (left) and the strain corresponding to the VHS (right). No additional scaling of the Stoner interaction is applied, as opposed to the Knight-shift calculation (and main text). The surfaces are colored with the calculated exchange splitting in a small uniform external field H normalized to μ B H ¼ 1.6 meV. Note the different color scales for the two panels.</p>
	</text>
</tei>

File: data/annotated/batch-1/SSC1230017-CC.superconductors.tei.xml
<?xml version="1.0" encoding="UTF-8"?>
<tei xmlns="http://www.tei-c.org/ns/1.0">
  <teiHeader>
    <fileDesc xml:id="_0">
      <titleStmt>
          <title>Three-Dimensional Superconductivity in the <rs type="class">Infinite-Layer Compound</rs> <rs type="material">Sr 0.9 La 0.1 CuO 2</rs> in Entire Region below <rs type="tc">T c</rs> </title>
      </titleStmt>
      <publicationStmt>
        <publisher>National Institute for Materials Science (NIMS), Tsukuba, Japan</publisher>
        <availability>
          <licence target="http://creativecommons.org/licenses/by/4.0/">
            <p>The Creative Commons Attribution 4.0 International (CC BY 4.0) Licence applies to this document.</p>
          </licence>
        </availability>
      </publicationStmt>
    </fileDesc>
    <encodingDesc>
      <appInfo>
        <application ident="grobid-superconductors" version="0.2.0-SNAPSHOT">
          <ref target="https://github.com/lfoppiano/grobid-superconductors">A machine learning software for extracting materials and their properties from scientific literature.</ref>
        </application>
      </appInfo>
    </encodingDesc>
    <profileDesc>
      <abstract>
          <p>The <rs type="class">infinite-layer compound</rs> <rs type="class">ACuO2 (A = alkaline-earth ions)</rs> is regarded as the most suitable material for exploring the fundamental nature of the CuO2 plane because it does not contain a charge-reservoir block, such as a rock-salt or a fluorite like block. We report that superconductivity in the <rs type="class">infinite-layer compound</rs> <rs type="material">Sr0.9La0.1CuO2</rs> is of a three-dimensional nature, in contrast to the quasi two-dimensional superconducting behavior of all other <rs type="class">cuprates</rs>. The key observation is that the c-axis coherence length is longer than the c-axis lattice constant even at zero temperature. This means that the superconducting order parameter of one CuO2 plane overlaps with those of neighboring CuO2 planes all the temperatures below the <rs type="tc">Tc</rs>. Among all <rs type="class">cuprates</rs>, only the <rs type="class">infinite- layer superconductor</rs> shows such a feature.</p>
      </abstract>
    </profileDesc>
  </teiHeader>
  <text xml:lang="en">
    <body>
        <p>The key ingredient of high-temperature superconduc- tors (HTSC) is the CuO 2 plane in which superconduc- tivity occurs. Besides the CuO 2 plane, the unit cell of HTSC generally contains a charge-reservoir block (CRB) which supplies holes or electrons into the conducting layer. However, the function of the CRB, beyond sup- plying carriers in the materials, is not yet completely clear. In one respect, the CRB might simply be a spacer between the CuO 2 planes. In this case, the block reduces the layer-by-layer coupling. The strong anisotropic na- ture of HTSC is believed to be a reflection of this weak interlayer coupling. In this context, the <rs type="class">infinite-layer compounds</rs> <rs type="material">ACuO 2 (A = alkaline-earth ions)</rs> are remark- able, because they do not have a CRB, so the simplicity of their crystal structure may allow in-depth insight into the basic mechanism of <rs type="class">cuprate</rs> superconductivity. Due to the absence of the CRB, <rs type="class">infinite-layer compounds</rs> have two notable features. First, the distance from one unit cell to the next is the shortest among all the <rs type="class">cuprates</rs>. Secondly, as a matter of course, charge carriers can be supplied only from the cations at the A sites. For example, the carrier density of the stoichometric infinite- layer <rs type="material">SrCuO 2</rs> is zero. The partial substitution of La +3 (or Nd +3 ) for Sr +2 results in superconductivity in these compounds. In this case, the carriers are not holes, but electrons.</p>
        <p>Recently, we successfully synthesized <rs type="material" xml:id="x11">pure-phase Sr 0.9 La 0.1 CuO 2 (Sr(La)-112)</rs> with <rs type="tc">T c</rs> ≃ <rs corresp="#x11" type="tcValue">43 K</rs> by using a cubic multi-anvil press. The details of the sample prepa- ration will be given elsewhere. In this work, we mea- sured the reversible magnetization as a function of the temperature and the angle between the c axis and the applied magnetic field. From analysis of the data, we found that the usual HTSC two-dimensional (2D) tem- perature region of ξ c (T ) &lt; c below T c did not exist in this compound. This peculiar feature has not been observed in any other high-T c material. Until now, <rs type="material">YBa 2 Cu 3 O 7−δ (Y-123)</rs> has been known to have the most strong inter- layer coupling, but the three-dimensional (3D) tempera- ture region is limited to near <rs type="tc">T c</rs> only. Previously, it was claimed that the high-T c superconductivity occurred only on the 2D network of CuO 2 planes, since a 3D net- work did not permit spin or charge fluctuation while a 1D structure did not establish long range order of super- conductivity. Hence, our observation of 3D superconduc- tivity in entire region below <rs type="tc">T c</rs> in <rs type="material">Sr(La)-112</rs> provides a new aspect of high-temperature <rs type="tc">superconductivity</rs>.</p>
        <p>For the <rs type="me_method">magnetization measurements</rs>, we aligned the grains of the sample in commercial epoxy under an ex- ternal magnetic field of 11 T. displays the x-ray powder diffraction (XRD) pattern of <rs type="material">Sr(La)-112</rs> be- fore and after the grain alignment. After the alignment, only the (002) reflection was seen in the XRD pattern. The inset of shows the x-ray rocking curve of the (002) reflection. The full width at half maximum of the reflection is less than 1 degree, which means a good c- axis alignment. The aligned sample was approximately 9.5 mm in length and 3 mm in diameter. The reversible <rs type="me_method">magnetization</rs> was measured as a function of the temper- ature and the angle between the c axis and the applied magnetic field by using a superconducting quantum in- terference device (SQUID) magnetometer (MPMS-XL, Quantum design).</p>
        <p>shows the reversible <rs type="me_method">magnetization</rs>, 4πM (T ), at fields of 1 T ≤ H ≤ 5 T parallel to the c axis of the sample. In this figure, the symbols and the lines denote the zero-field-cooled and the field-cooled magnetizations, respectively. In comparison with other <rs type="class">cuprates</rs>, our data show two interesting features. First, the curves shift to lower temperature as the field increases and are almost parallel to each other. This typical mean-field behavior is consistent with the prediction of the Abrikosov model in which the <rs type="me_method">magnetization</rs> scales linearly with the magnetic field. Such a feature has never been observed before for any high-T c <rs type="class">cuprate</rs> because the mean-field behavior is usually screened by strong thermal fluctua- tions. Secondly, the rate of decrease of <rs type="tc">T c</rs> (H) with respect to the field is significantly larger than that of other <rs type="class">cuprates</rs>, here the <rs type="tc">superconducting transition tem- perature</rs>, <rs type="tc">T c</rs> (H), is estimated as the temperature at the point of intersection of a linear extrapolation of 4πM (T ) in the superconducting state with the normal-state base line of 4πM = 0. For instance, at H = 5 T, <rs type="tc">T c</rs> (H) is found to be about 33 K, which corresponds to 0.77T c (0). Hence, the upper-critical field H c2 (0) is expected to be about 20 T, assuming a linear <rs type="tc">T c</rs> (H). To determine H c2 (0) precisely, we apply the Hao-Clem model for re- versible <rs type="me_method">magnetization</rs> to our data. The details of the analysis will be given elsewhere (M.-S. Kim et al., manuscript in preparation). Two important parameters characterizing the compound are the Ginzburg-Landau parameter, κ, and the slope of the upper-critical field near <rs type="tc">T c</rs> , dH c2 /dT | Tc . The Hao-Clem model analysis gives κ = 25.3 ± 1.1 and dH c2 /dT | Tc = −0.47 ± 0.02 T/K. Using these, we estimate H c2 (0) to be 13.9 ± 0.5 T through the relationship H c2 (0) ≃ 0.7(dH c2 /dT ) Tc <rs type="tc">T c</rs>, which is about ten times smaller than the value for other <rs type="class">cuprate</rs> superconductors. The in-plane coher- ence length ξ ab (0) = [φ 0 /2πH c2 (0)] 1/2 is calculated to be 48.6 ± 1.0Å, where φ 0 is the flux quantum. In our study, we apply the Hao-Clem model to de- scribe our <rs type="me_method">magnetization</rs> data. Since the model is derived from the phenomenological Ginzburg-Landau (GL) theory, our result is justified in the GL framework. However, we judge our result not to be model depen- dent particularly from the following consideration: The open symbols in the inset of represent the in-plane magnetic penetration depth, λ ab (T ), obtained from the dc-magnetic <rs type="me_method">susceptibility</rs>, 4πχ(T ), for the low-field re- gion of H &lt; H c1 . To deduce λ ab (T ) from the 4πχ(T ) curve, we use the Shoenberg formula, which is not model dependent, but is merely based on the London equations. For comparison, we also plot λ ab (T ) (filled symbols) from the Hao-Clem analysis in the same figure.</p>
      <p>We can see that the two curves, indeed, coincide. Thus, we can conclude that the application of the Hao-Clem model in this study does not reduce the generality of our results.</p>
        <p>In the inset of , the solid line represents the tem- perature dependence of the penetration depth assuming the BCS clean limit. The estimated zero-temperature penetration depth, λ ab (0), is 147 ± 6 nm, which is close to λ ab (0) ≃ 130 nm of <rs type="material">Y-123</rs>. In the framework of the London model, the penetration depth is proportional to (m * ab /n s ) 1/2 , where m * and n s are the electronic effective mass in the ab plane and the charge-carrier density, re- spectively. According to the empirical Uemura relation, i.e., T c ∼ n s /m * ab , the <rs type="tc">T c</rs> 's of the two compounds should be nearly the same. However, the <rs type="tc">T c</rs> of <rs type="material">Sr(La)-112</rs> is about half that of <rs type="material">Y-123</rs>. This discordance might differentiate <rs type="material">Sr(La)-112</rs> from the hole-doped <rs type="class">cuprates</rs>.</p>
        <p>For the <rs type="class">cuprate</rs> superconductors studied until now, the zero-temperature coherence length along the c axis, ξ c (0), was found to be much smaller than the unit c- axis length. As the temperature increased toward <rs type="tc">T c</rs> , a dimensional crossover from 2D to 3D occurred at a certain temperature T * where ξ c (T * ) = c/ √ 2. For moderately anisotropic materials like <rs type="material">Y-123</rs>, a broader 3D-temperature region around <rs type="tc">T c</rs> was observed due to strong interlayer coupling. However, the 3D region for strongly anisotropic compounds, such as <rs type="class">Bi-and Tl- based</rs> superconductors, was found to be extremely nar- row.</p>
        <p>Since the unit structure of an <rs type="class">infinite-layer</rs> supercon- ductor does not contain a CRB, one can expect the cou- pling between CuO 2 planes to be strong. To date, however, no rigorous studies to examine the dimension- ality of the compound have been done. With our high- quality samples, we designed experiments to obtain the anisotropy ratio γ = ξ ab /ξ c . A combination of γ and the ξ ab (0) obtained above gives the ratio ξ c /c which deter- mines the dimensionality of the system.</p>
        <p>Under an external magnetic field, the <rs type="me_method">magnetization</rs> of all anisotropic materials has two components, M L and M T . M L is the component parallel to the field, and the other component, M T , is perpendicular to the field. Usu- ally, M T can be measured using a torque magnetometer, and the degree of anisotropy is reflected in the angu- lar dependence of the torque, τ (θ) = HM T (θ). Previ- ously, Farrell et al. measured the magnetic torque curves for highly anisotropic <rs type="material">Bi 2 Sr 2 CaCu 2 O 8 (Bi-2212)</rs> and moderately anisotropic <rs type="material">Y-123</rs>. By applying the Lon- don model to the data, they obtained the anisotropy ra- tios γ ≃ 55 and γ ≃ 5 for <rs type="material">Bi-2212</rs> and <rs type="material">Y-123</rs>, respectively. On the other hand, we obtained the anisotropy ratio of <rs type="material">Sr(La)-112</rs> by measuring M L (θ) using a SQUID magne- tometer with a sample rotator. The obtained data were analyzed by using the calculation of Hao et al. which considered the effective mass anisotropy of the ma- terial. For comparison, we also applied the London model to the data.</p>
        <p>shows the angular dependence of the re- versible <rs type="me_method">magnetization</rs>, 4πM (θ), measured at H = 1 T in the temperature range of 36.5 K ≤ T ≤ 40 K. In this figure, the solid lines represent the theoretical prediction of the Hao-Clem model. We see a good fit, except for temperatures above T = 39 K. We infer that the departure of the data from the theoretical lines at higher temperatures is due to the thermal fluctuation effect, which becomes more important as the tempera- ture increases. The inset of is a plot of the anisotropy ratio obtained from each curve in . The filled and the open symbols are deduced by application of the Hao-Clem and the London models, respectively. In the filled-symbol set, the curve shows a plateau behav- ior at low temperatures and then increases monotonically with temperature. The increase is postulated to originate from the thermal fluctuation effect, as mentioned above. In the open-symbol set, however, no such plateau feature exists. In fact, the London model is known to be suitable for the low-field region of H ≪ H c2 . Since our <rs type="me_method">magneti- zation</rs> data were taken near the <rs type="tc">transition temperature</rs>, the external field of 1 T is regarded as considerably large. Thus, our data set is out of the London region. This is consistent with the 4πM (T ) data in , which lie in the Abrikosov region.</p>
      <p>It is quite natural to take the value of the plateau in the filled-symbol set as the real anisotropy ratio. With this value, γ = 9.3 ± 0.2, we obtain an out-of-plane coherence length of ξ c (0) = 5.2 ± 0.3Å by using the relationship ξ c = ξ ab /γ and the value of ξ ab (0) from the above anal- ysis. The criterion for 3D superconductivity below T c is ξ c (T ) &gt; c/ √ 2. The value of ξ ab (0) = 5.4Å is con- siderably larger than the c/ √ 2 ≃ 2.4Å. This means that the superconducting order parameter of one CuO 2 plane overlaps with those of neighboring CuO 2 planes even at zero temperature.</p>
      <p>Additional evidence for 3D superconductivity can be found from the scaling analysis of the fluctuation-induced magnetization for the high-field re- gion. According to Ullah and Dorsey, the magnetiza- tion in the critical region scales with the scaling variable of A[T − T c (H)]/(T H) n , where A is a field and transi- tion temperature-independent coefficient, and n is 2/3 for a 3D system and 1/2 for a 2D system. As expected, the magnetization scales excellently with the 3D form. shows 4πM/(T H) n versus the scaling param- eter (T − T c (H)/(T H) n with n = 2/3. All the data for the different fields collapse onto a single curve. The slope −dH c2 /dT ≃ 0.5 T/K near T c is obtained from this scaling analysis. This value is fairly consistent with that deduced from the c-axis magnetization analysis.</p>
      <p>Our results provide clear evidences for three- dimensional superconductivity, even at zero temperature, in the <rs type="class">infinite-layer compound</rs> <rs type="material">Sr 0.9 La 0.1 CuO 2</rs>. Here, we deduced the anisotropy ratio γ to be about 9 by mea- suring the angular dependence of the reversible magne- tization. This value is somewhat larger than the value of <rs type="material">γ ≃ 5 for Y-123</rs>. However, the absence of a CRB in the <rs type="class">infinite-layer compound</rs> allows the order parameter of one layer to overlap with those of neighboring layers. In addition, we found that the empirical Uemura relation was not applicable to the case of <rs type="material">Sr 0.9 La 0.1 CuO 2</rs>.</p>
        <ab type="figureCaption">XRD patterns of <rs type="material">Sr0.9La0.1CuO2</rs> before and after the grain alignment. The inset shows x-ray rocking curve of the (002) reflection of aligned sample.</ab>
        <ab type="figureCaption">Temperature dependence of the <rs type="me_method">magnetization</rs>, 4πM (T ), measured at applied magnetic fields of 1 T ≤ H ≤ 5 T (filled circles, 1 T; open circles, 1.5 T; filled down tri- angles, 2 T; open down triangles, 2.5 T; filled squares, 3 T; open squares, 3.5 T; filled diamonds, 4 T; open diamonds, 4.5 T; filled up triangles, 5 T). The inset shows the penetra- tion depth, λ ab (T ), deduced from the Hao-Clem model (filled symbols) and the Shoenberg formula (open symbols). In this figure, the solid line represents the BCS temperature depen- dence of the penetration depth.</ab>
        <ab type="figureCaption">Angular dependence of the <rs type="me_method">magnetization</rs>, 4πM (θ), measured at temperatures of 36.5 K ≤ T ≤ 40 K and a field of H = 1 T (filled circles, 36.5 K; open circles, 37 K; filled down triangles, 37.5 K; open down triangles, 38 K; filled squares, 38.5 K; open squares, 39 K; filled diamonds, 39.5 K; open diamonds, 40 K). The θ denotes the angle be- tween the applied magnetic field and the crystallographic c axis of the sample. The solid lines represent the prediction of the Hao-Clem model. The inset shows the anisotropy ratio γ(T ) obtained from 4πM (θ). The filled and the open symbols are deduced from analyses based on the Hao-Clem and the London models, respectively. The solid lines are just guides for the eyes.</ab>
      <ab type="figureCaption">Scaling of the data of Fig. 1 with the scaling vari- able (T − Tc(H)/(T H) 2/3 . In this analysis, a linear tem- perature dependence of Hc2 near <rs type="tc">Tc</rs> was used assumed, i.e., −dHc2/dT = 0.47 T/K.</ab>
    </body>
  </text>
</tei>
