Repository: lfoppiano/SuperMat

# SuperMat 
SuperMat (Superconductors Material) dataset is a manually **linked** **annotated** dataset of superconductors related materials and properties.

## Content
 - Annotated dataset:
    - Superconductors data:
        - [Bibliographic](data/biblio) data references as XML-TEI or JSON (CORD-19) format
        - Sources are referenced in the [Bibliographic](data/biblio) data
        - The annotations are not public due to copyright 
    - Tabular version of the linked annotated entities in the dataset [CSV](data/csv/SuperMat-1.0.csv) (*)
    - Material data for segmenting inorganic material names
 - Annotation guidelines:
    - [Online version](https://supermat.readthedocs.io)

File: data/annotated/batch-1/SSC1270493-CC.superconductors.tei.xml
<?xml version="1.0" encoding="UTF-8"?>
<tei xmlns="http://www.tei-c.org/ns/1.0">
  <teiHeader>
    <fileDesc xml:id="_0">
      <titleStmt>
          <title>Solid State Communications Superconductivity in <rs type="material">CoSr 2 (Y 1-x Ca x )Cu 2 O 7+δ</rs></title>
      </titleStmt>
      <publicationStmt>
        <publisher>National Institute for Materials Science (NIMS), Tsukuba, Japan</publisher>
        <availability>
          <licence target="http://creativecommons.org/licenses/by/4.0/">
            <p>The Creative Commons Attribution 4.0 International (CC BY 4.0) Licence applies to this document.</p>
          </licence>
        </availability>
      </publicationStmt>
    </fileDesc>
    <encodingDesc>
      <appInfo>
        <application ident="grobid-superconductors" version="0.2.0-SNAPSHOT">
          <ref target="https://github.com/lfoppiano/grobid-superconductors">A machine learning software for extracting materials and their properties from scientific literature.</ref>
        </application>
      </appInfo>
    </encodingDesc>
    <profileDesc>
      <abstract>
          <p>The roles of aliovalent Ca II -for-Y III substitution and high-pressure-oxygen annealing in the process of "superconducterizing" the <rs type="class">Co-based layered copper oxide</rs>, <rs type="material">CoSr 2 (Y 1-x Ca x )Cu 2 O 7+δ (Co-1212)</rs>, were investigated. The as-air-synthesized samples up to <rs type="material">x = 0.4</rs> were found essentially oxygen stoichiometric (<rs type="material">-0.03 ≤ δ ≤ 0.00</rs>). These samples, however, were not superconductive, suggesting that the holes created by the divalent-for-trivalent cation substitution are trapped on Co in the charge reservoir. Ultra-high-pressure heat treatment carried out at 5 GPa and 500 o C for 30 min in the presence of Ag 2 O 2 as an excess oxygen source induced bulk superconductivity in these samples. The <rs type="tc">highest T c</rs> was obtained for the high-oxygen-pressure treated <rs type="material" xml:id="x7">x = 0.3</rs> sample at <rs corresp="#x7" type="tcValue">∼40 K</rs>.</p>
      </abstract>
            <ab type="keywords">A. High-T c superconductors; B. Chemical synthesis; E. High-pressure</ab>
    </profileDesc>
  </teiHeader>
  <text xml:lang="en">
    <body>
        <p>The still expanding variety of high-T c superconductive and related <rs type="class">M m A 2 Q n-1 Cu n O m+2+2n±δ (M-m2(n-1)n; category-A)</rs>and <rs type="class">M m A 2k B s Cu 1+k O m+4k+2s±δ (M-m(2k)s(1+k); category-B)</rs> phases are all based on rather robust CuO 2 planes stacked with other layer blocks that are more flexible in the cation and/or oxygen composition. The A site is typically occupied by Ba, Sr or La, whereas the Q site prefers somewhat smaller cations of Ca, and/or Y and other (smaller) rare earths, RE (only for n = 2). In terms of the M constituent, the "chameleon" is nothing but the <rs type="class">M-1212</rs> structure: it tolerates a wide range of single-element constituents such as Cu, Co, Fe, Nb, Ta, Ru, Hg, Tl, Al, Ga, C, and various cation mixtures as M. Some of the <rs type="class">M-1212</rs> phases are well-established superconductors, whereas others remain to be "superconducterized" yet.</p>
        <p>The amount and location of oxygen in the MO 1±δ charge reservoir of the <rs type="class">M-1212-type</rs> phases varies considerably. In the prototype <rs type="class">M-1212</rs> phase, i.e. <rs type="material">CuBa 2 YCu 2 O 7-δ (Cu-1212)</rs>, the excess oxygen atoms fill half of the perovskite-type positions such that the charge-reservoir Cu atom with surrounding oxygen atoms forms a square-planar CuO 4 polyhedron. Octahedral coordination is possible as well, with excess oxygen atoms being located at either rock-salt position for, e.g. M = Tl , or perovskite position for, e.g. M = Ru , though the real structures deviate from the ideal ones: in <rs type="material">Tl-1212</rs> the oxygen site in the TlO layer is subject to large concentration of oxygen vacancies, while in <rs type="material">Ru-1212</rs> the RuO 6 octahedra are rotated such that the oxygen atom is slightly shifted from the ideal a-axis site. Another well-known example of the <rs type="class">M-1212</rs> phase with a rock-salt type MO 1±δ layer, i.e. <rs type="material">Hg-1212</rs> , exhibits even much larger oxygen deficiency than <rs type="material">Tl-1212</rs>, such that the coordination polyhedron is considered as an O-Hg-O dumbbell. The tetrahedral coordination polyhedron has been seen for three phases with M = Ga , Al and Co . Among these, <rs type="material" xml:id="x21">Ga-1212</rs> <rs type="tc">shows superconductivity</rs> <rs corresp="#x21" type="tcValue">up to ∼70 K</rs> when properly doped with holes . Superconductivity in <rs type="material" xml:id="x24">Al-1212</rs> has been somewhat debated ; even in the positive case the <rs type="tc">onset temperature</rs> is low, i.e. <rs corresp="#x24" type="tcValue">18 ∼ 30 K</rs> . The third phase, <rs type="material">Co-1212</rs>, was synthesized in 1989 with the composition of <rs type="material">CoSr 2 YCu 2 O 7+δ</rs> . The crystal structure of <rs type="material">CoSr 2 YCu 2 O 7+δ</rs> was later reported by Huang et al. . The charge reservoir of <rs type="material">Co-1212</rs> consists of zigzag chains of corner-linked CoO 4 tetrahedra that run diagonally relative to the perovskite base. Later this picture was further elaborated by careful ED and TEM studies that revealed the presence of an orthorhombic superstructure originating from a regular alternation of two zigzag chains that are mirror images of each other . Even though the <rs type="material" xml:id="x31">Co-1212</rs> phase has been well known for long, the first indication of superconductivity at <rs corresp="#x31" type="tcValue">∼30 K</rs> was revealed for it only very recently by Mochiku et al. . In the present communication we summarize our systematic work carried out independently of that of et al. on the effects of aliovalent Ca II -for-Y III substitution and high-oxygen-pressure annealing in <rs type="material" xml:id="x33">CoSr 2 YCu 2 O 7+δ</rs> . The work resulted in finding of bulk superconductivity with <rs type="tc">T c</rs> <rs corresp="#x33" type="tcValue">up to 40 K</rs>.</p>
        <p>We first synthesized a series of samples of <rs type="material">CoSr 2 (Y 1-x Ca x )Cu 2 O 7+δ (x = 0 ∼ 0.7)</rs> via solid-state reaction in air. The starting materials, Co 3 O 4 , SrCO 3 , Y 2 O 3 , CaCO 3 and CuO, were mixed to nominal ratios and calcined at 975 o C and 1000 o C with an intermediate grinding. The phase purity was checked for each sample with powder x-ray diffraction (XRD; MAC Science: MXP18VAHF ; Cu K α radiation). displays XRD patterns for the as-synthesized samples (henceforth referred to as AS samples) with various Ca contents, x. From , the AS samples are free of any visible impurity peaks at least up to <rs type="material">x = 0.5</rs>. For the samples with <rs type="material">x ≥ 0.5</rs>, a small unidentified diffraction peak develops around 2θ ≈ 44° and also the peak at 2θ ≈ 32° increases abruptly. The lattice parameters as determined from the XRD data (using space group Imcm ) are plotted against x in . (Note that we use the crystal-axis naming scheme typically employed for the structures of high-T c superconductors, i.e. assign the longest lattice parameter along the layer-piling direction as c axis.) From , systematic decrease in the a-and the b-axis parameter and increase in the c-axis parameter are evident with increasing Ca-substitution level up to <rs type="material">x = 0.5</rs>. Beyond <rs type="material">x = 0.5</rs>, the c parameter still continues to increase but the behavior of parameters, a and b, is different from that seen for <rs type="material">x ≤ 0.5</rs>. Therefore it is likely that the solubility</p>
        <p>limit of Ca in <rs type="material">CoSr 2 (Y 1-x Ca x )Cu 2 O 7+δ</rs> is in the vicinity of <rs type="material">x = 0.5</rs>. The fact that the c-axis parameter increases with increasing Ca-substitution level is a clear indication of Ca entering the Y site, since substitution of Sr by the smaller alkaline earth, Ca, would result in shrinkage of the c axis. Related experimental data to support this reasoning are reported for the <rs type="material">AlSr 2 HoCu 2 O 7</rs> phase . In <rs type="material">AlSr 2 HoCu 2 O 7</rs> , Ca was found to enter either the Sr site or the Ho site depending on the synthesis condition: substitution of Sr ended up with a shortened c axis, whereas that of Ho resulted in a lengthened c axis.</p>
        <p>When aliovalent cation substitution such as the present Ca II -for-Y III one is applied, it is highly probable that the lattice responses to the "substitutional oxidation" by concomitantly reducing the oxygen content . Therefore, we precisely analyzed the oxygen content of each AS sample. Iodometric titration has been shown to be a well-suited method for <rs type="class">perovskite Co oxides</rs> , and was therefore employed for the present oxygen-content analyses. The titration was carried out in an air-tight cell under flowing N 2 gas. The sample (of ca. 30 mg) was dissolved in oxygen-freed 1 M HCl solution containing an excess of KI. Reaction with iodide results in reduction of all high-valent Cu and Co species of the sample, i.e. Cu II/III and Co III/IV , to monovalent copper (solid CuI) and divalent cobalt (Co 2+ ions), respectively. Concomitantly stoichiometric amount of iodine is formed, that is then titrated with <rs type="material">Na 2 S 2 O 3</rs> solution (ca. 0.015 M), using starch as an indicator for visual end-point detection. The values of oxygen content determined for the AS samples with various Ca contents are given in . From , it is seen that the oxygen content remains essentially stoichiometric (<rs type="material">-0.03 ≤ δ ≤ 0.00</rs>) up to <rs type="material">x = 0.4</rs>.</p>
        <p>We have thus confirmed that up to <rs type="material">x = 0.4</rs>, i.e. as long as the oxygen content remains constant, the Ca II -for-Y III substitution increases the oxidation state of Cu and/or Co, thus working in the way expected for ideal aliovalent cation substitution.</p>
        <p>For a non-superconductive Ca-free <rs type="material">CoSr 2 YCu 2 O 6.97</rs> sample our preliminary Cu L-edge XANES (x-ray absorption near-edge structure) spectroscopy study showed that the valence of Cu in this sample is II . Accordingly, based on a simple charge-balance calculation, the valence of Co is III. Now, taking respectively the values of II and III as the "bottom valence values" for Cu and Co in an undoped situation, we may calculate the amount of excess positive charge (holes) per formula unit in the present <rs type="material">CoSr 2 (Y 1-x Ca x )Cu 2 O 7+δ</rs> samples from the nominal cation content and the amount of oxygen precisely analyzed by iodometric titration. The hole numbers thus derived are given in . The amount of induced holes increases with increasing x up to <rs type="material">x = 0.4</rs>, where it reaches a value of 0.36 holes per formula unit.</p>
        <p>Next we checked possible superconductivity for the AS samples. <rs type="me_method">Magnetization measurements</rs> were performed with a SQUID magnetometer (Quantum Design: MPMS-XL) in both field-cooled (FC) and zero-field-cooled (ZFC) modes down to 5 K. None of the AS samples showed any sign of superconductivity, being in agreement with the observation made earlier for an <rs type="material">x = 0.4</rs> sample by Huang et al. . In (a) displayed is the χ vs. T curve for the <rs type="material">x = 0.4</rs> sample as an example. As given in , the amount of excess holes varies from 0.14 to 0.36 per formula unit in the <rs type="material">x = 0.2 -0.4</rs> samples. Assignment of all the holes to the CuO 2 plane (that appears in duplicate in the formula unit) would end up with the CuO 2 -plane hole concentration ranging from 0.07 to 0.18. These values should be adequate for inducing high-T c superconductivity. Here, to explain the absence of superconductivity we recognize the following two plausible reasons: (i) Co and Cu are partly intermixed such that the content of Co in the CuO 2 plane is high enough to kill superconductivity , and (ii) holes induced by Ca substitution are not directed into the CuO 2 plane but are (mostly) located in the CoO 1+δ charge reservoir.</p>
        <p>Meanwhile we assume that the former is not the present case but the latter applies, that is, the induced holes are trapped on Co III/IV in the CoO 1+δ charge reservoir.</p>
        <p>In order to push the holes into the CuO 2 plane and/or introduce more holes in the lattice we performed a high-pressure-oxygen (HPO) annealing for the AS samples. The HPO annealing was carried out in a cubic-anvil-type ultra-high-pressure apparatus at 5 GPa and 500 o C for 30 min. As an oxygen source, Ag 2 O 2 (that readily releases O 2 upon heating while decomposing via Ag 2 O to Ag) was utilized: Ag 2 O 2 was mixed with Co-1212 powder to a molar ratio of 1 : 2. XRD patterns for the HPO samples are shown in . Comparison with those for the AS samples (reveals that the HPO annealing had no effect on the phase purity of the samples. On the other hand, in where the lattice parameters are plotted for both the AS and the HPO samples, it is observed that upon HPO annealing the lattice drastically shrank along the b and c axes, whereas the a-axis parameter remained unchanged. As a consequence of the b-axis shrinkage, the degree of orthorhombic distortion decreases. We recognize the same from the fact that every pair of double peaks seen in the XRD pattern for the AS samples, e.g. 026 and 206, 136 and 316, 138 and 318, merges into a single peak after HPO annealings. This suggests that the CoO 4 tetrahedra have got broken as a consequence of the change in the oxygen amount/arrangement about the Co atom. For the HPO-annealed samples superconductivity appears with the <rs type="tc">transition temperature</rs> (<rs type="tc">T c</rs> ) up to <rs corresp="#x61,#x62" type="tcValue">40 K</rs> (as determined at the onset of the <rs type="me_method" xml:id="x61">diamagnetic signal</rs>) for the <rs type="material" xml:id="x62">x = 0.3</rs> sample. The largest volume fraction of superconductivity (16 % from the ZFC data and 11 % from the FC data) is due to the <rs type="material">x = 0.35</rs> sample. In , we show the <rs type="tc">T c</rs> values for all the HPO samples as plotted against x. A bell-shape relation is seen. In we have shown the <rs type="me_method">χ</rs> vs. T curve for the <rs type="material">x = 0.4</rs> sample as an example. Now a question arises on the primary reason for the appearance of superconductivity in the HPO samples. To be able to reach the correct answer, we first investigated whether the pure high-pressure (HP) effect alone would induce superconductivity in the Ca-substituted <rs type="material">CoSr 2 (Y 1-x Ca x )Cu 2 O 7+δ</rs> samples. As-synthesized powder with <rs type="material">x = 0.4</rs> was annealed without Ag 2 O 2 at 5 GPa and 500 o C for 30 min, i.e. under the condition otherwise the same as that employed for the HPO samples except that no excess oxygen source was added.</p>
        <p>Superconductivity did not show for this HP sample. Furthermore, upon the HP annealing the lattice parameters of the AS sample as well as the χ vs. T behavior (see for the <rs type="material">x = 0.4</rs> case) remained unchanged. It is thus concluded that both the drastic decrease in the lattice parameters, b and c, and the appearance of superconductivity upon high-pressure annealing have resulted from the application of high oxygen partial pressure during annealing.</p>
        <p>Next we annealed the HPO-superconducterized <rs type="material">x = 0.4</rs> sample in flowing N 2 gas. This annealing was carried out in a thermobalance (Perkin Elmer: Pyris 1) in order to be able to thermogravimetrically (TG) follow changes in the sample weight occurring during the annealing.</p>
        <p>The initial mass of the sample was 22 mg and the heating rate was 1 o C/min. After reaching the final temperature of 500 o C the sample was quenched to room temperature. From the TG curve recorded, two weight-loss steps are seen about 150 and 300 o C . The overall amounts of oxygen depleted in these two steps from the HPO sample (that is a mixture of <rs type="material">CoSr 2 (Y 0.6 Ca 0.4 )Cu 2 O 7+δ</rs> + (1-y) Ag + 0.5y Ag 2 O) were calculated at ∼0.4 and ∼0.2, respectively.</p>
        <p>From the XRD pattern for the HPO-N 2 sample it was concluded that the N 2 annealing made the lattice parameters of the <rs type="material">Co-1212</rs> phase to recover back to the same values as those of the AS sample before the HPO annealing. On the other hand, the amount of Ag seen in the XRD pattern did not visibly increase as compared to that seen for the HPO sample. Therefore, it is likely that the weight/oxygen loss detected by TG upon N 2 annealing is primarily due to the <rs type="material">Co-1212</rs> phase itself. This conclusion is supported by the <rs type="me_method">magnetization</rs> data: upon annealing the HPO sample in N 2 not only superconductivity but also the magnetic transition characteristically seen for all the HPO samples around 150 K disappeared ). Note that the origin of the magnetic transition (manifested by the branching of the ZFC and FC <rs type="me_method">magnetization</rs> curves) was left unaddressed yet, as the structure of the CoO 1+δ charge reservoir is not determined for the HPO samples. The second, smaller weight step in the TG curve about 300 o C well coincides with that seen for the decomposition of pure Ag 2 O . We thus assign the second step for the decomposition of leftover <rs type="material">Ag 2 O</rs>, i.e. y ≈ 0.4, and the first step only to the oxygen evolution from the <rs type="material">Co-1212</rs> phase, i.e. δ ≈ 0.4. As the final step of the present work we checked the optimum amount of <rs type="material">Ag 2 O 2</rs> used as a source of excess oxygen in the HPO annealing. The first HPO treatments were all carried out with 50 mol-% Ag 2 O 2 . Here we made ad hoc HPO annealings for the <rs type="material" xml:id="x76">x = 0.4 sample using 25 and 100 mol-% Ag 2 O 2</rs> . It was found that with 25 mol-% Ag 2 O 2 , the c axis decreased less as compared with the case of 50 mol-%. More importantly, the sample did not show superconductivity. On the other hand, with 100 mol-% Ag 2 O 2 peaks due to Ag 2 O appeared in the XRD pattern for the HPO annealed sample. The annealed sample exhibited superconductivity with a lower <rs type="tc">T c</rs> value of <rs corresp="#x76" type="tcValue">20 K</rs> than that of the HPO annealed product with 50 mol-% of Ag 2 O 2 (<rs type="tc">T c</rs> ≈ <rs corresp="#x76" type="tcValue">35 K</rs>). It was thus revealed that the optimum amount of <rs type="material">Ag 2 O 2</rs> as an oxygen source for the HPO annealing is in the vicinity of 50 mol-%. Here it should also be noted that we annealed the two new HPO samples in a thermobalance in N 2 . From the TG curves shown in Fig. together with that for the sample with 50 % Ag 2 O 2 we could see the following features: the second weight-loss step about 300 o C that we had previously assigned to the decomposition of leftover Ag 2 O was not seen at all for the HPO sample with 25 % Ag 2 O 2 (y ≈ 0), whereas it was more pronounced for that with 100 % Ag 2 O 2 (y ≈ 1.0) in comparison with the original HPO sample with 50 % Ag 2 O 2 (y ≈ 0.4). The amount of oxygen depleted from the <rs type="material">Co-1212</rs> phase in the first weight-loss step increased with increasing amount of <rs type="material">Ag 2 O 2</rs> used for the HPO annealing, i.e. In conclusion, we have systematically clarified the influence of aliovalent Ca II -for-Y III substitution and high-pressure-oxygen annealing on the superconductivity of <rs type="material">CoSr 2 (Y 1-x Ca x )Cu 2 O 7+δ (Co-1212)</rs> samples. It was found that at least up to <rs type="material">x ≈ 0.4</rs> Ca dissolves in the <rs type="material">Co-1212</rs> phase at the Y site. Within this range of Ca substitution the oxygen content of as-synthesized samples remained stoichiometric. Therefore we could assure that holes were gradually doped in the <rs type="material">Co-1212</rs> structure upon Ca substitution. The as-synthesized samples, however, were not superconductive, suggesting that the holes created by the divalent-for-trivalent substitution are trapped about the Co atom in the charge reservoir. The combination of Ca substitution and high-pressure-oxygen annealing was necessary to induce superconductivity in the <rs type="material">Co-1212</rs> phase. The highest <rs type="tc">T c</rs> obtained in the present study for the HPO-annealed <rs type="material" xml:id="x90">x = 0.3</rs> sample was <rs corresp="#x90" type="tcValue">∼40 K</rs>.</p>
        <ab type="figureCaption">The degree of oxygen nonstoichiometry, δ, as determined by iodometric titration and the amount of "excess holes" per formula unit for the as-synthesized (AS) <rs type="material">CoSr 2 (Y 1-x Ca x )Cu 2 O 7+δ</rs> samples. The amount of "excess holes" is calculated from the values of x and δ against the "bottom valence values" of II and III for Cu and Co, respectively.</ab>
        <ab type="figureCaption">XRD patterns for the as-synthesized (AS) samples of <rs type="material">CoSr 2 (Y 1-x Ca x )Cu 2 O 7+δ</rs>. Note that the intensity scale is logarithmic.</ab>
        <ab type="figureCaption">Lattice parameters, a, b and c, for the as-synthesized (AS; open circles) and the high- pressure-oxygen annealed (HPO; filled triangles) samples of <rs type="material">CoSr 2 (Y 1-x Ca x )Cu 2 O 7+δ</rs>.</ab>
        <ab type="figureCaption"><rs type="me_method">Magnetic susceptibility</rs> (χ) versus temperature (T) curves measured in FC and ZFC modes for the following <rs type="material">x = 0.4</rs> samples of <rs type="material">CoSr 2 (Y 1-x Ca x )Cu 2 O 7+δ</rs>: as-synthesized (AS), high-pressure-oxygen (HPO) annealed, high-pressure (HP) annealed, and N 2 annealed after HPO annealing (HPO-N 2 ).</ab>
        <ab type="figureCaption">XRD patterns for the high-pressure-oxygen (HPO) annealed samples of <rs type="material">CoSr 2 (Y 1-x Ca x )Cu 2 O 7+δ</rs> . Besides those for the <rs type="material">Co-1212</rs> phase, seen are peaks due to Ag as a decomposition product of <rs type="material">Ag 2 O 2</rs> . Note that the intensity scale is logarithmic.</ab>
        <ab type="figureCaption">Superconductivity transition temperature, <rs type="tc">T c</rs> , for the high-pressure-oxygen (HPO) annealed samples of <rs type="material">CoSr 2 (Y 1-x Ca x )Cu 2 O 7+δ</rs>.</ab>
        <p>TG curves for the N 2 annealing of the high-pressure-oxygen (HPO) annealed <rs type="material">x = 0.4</rs> samples of <rs type="material">CoSr 2 (Y 1-x Ca x )Cu 2 O 7+δ</rs> : for the HPO annealing 25 %, 50 % or 100 % <rs type="material">Ag 2 O 2</rs> was used. The heating rate is 1 o C/min. The first/second weight-loss step is due to oxygen evolution from the <rs type="material">Co-1212</rs> phase/decomposition of leftover <rs type="material">Ag 2 O</rs>.</p>
    </body>
  </text>
</tei>

File: data/annotated/batch-1/SSC1280097-CC.superconductors.tei.xml
<?xml version="1.0" encoding="UTF-8"?>
<tei xmlns="http://www.tei-c.org/ns/1.0">
  <teiHeader>
    <fileDesc xml:id="_0">
      <titleStmt>
          <title>Studies on <rs type="material">La 2-x Pr x Ca y Ba 2 Cu 4+y O z (x = 0.1 -0.5, y = 2x)</rs> type <rs type="class">mixed oxide</rs> superconductors</title>
      </titleStmt>
      <publicationStmt>
        <publisher>National Institute for Materials Science (NIMS), Tsukuba, Japan</publisher>
        <availability>
          <licence target="http://creativecommons.org/licenses/by/4.0/">
            <p>The Creative Commons Attribution 4.0 International (CC BY 4.0) Licence applies to this document.</p>
          </licence>
        </availability>
      </publicationStmt>
    </fileDesc>
    <encodingDesc>
      <appInfo>
        <application ident="grobid-superconductors" version="0.2.0-SNAPSHOT">
          <ref target="https://github.com/lfoppiano/grobid-superconductors">A machine learning software for extracting materials and their properties from scientific literature.</ref>
        </application>
      </appInfo>
    </encodingDesc>
    <profileDesc>
      <abstract>
          <p>The <rs type="material">La 2-x Pr x Ca y Ba 2 Cu 4+y O z (LaPrCaBCO)</rs> <rs type="class">mixed oxides</rs> have been studied for their structural and superconducting properties using X-ray diffraction (XRD), d. c. <rs type="me_method">resistivity</rs>, d. c. <rs type="me_method">susceptibility</rs> and iodometric double titration. All the <rs type="material">LaPrCaBCO samples for x = 0.1 -0.5</rs>, exhibit tetragonal crystalline structure with P 4/mmm space group as determined by Rietveld analysis of the X-ray diffraction data. With increasing x, enhancement in <rs type="tc">T c</rs> is observed, which is quite interesting for Pr substituted high <rs type="tc">T c</rs> <rs type="class">oxides</rs>. <rs type="tc">Maximum T c</rs> ~ <rs corresp="#x10" type="tcValue">58 K</rs> has been observed for <rs type="material" xml:id="x10">x = 0.5 (La-2125 stoichiometry)</rs>. The results of structural studies and superconducting property measurements are presented in light of <rs type="tc">increase in T c</rs> in <rs type="material">LaPrCaBCO</rs> system with increasing Pr concentration.</p>
      </abstract>
        <ab type="keywords"><rs type="material">La-2125</rs>, Pr-substitution, Rietveld analysis, hole concentration, oxygen content</ab>
    </profileDesc>
  </teiHeader>
  <text xml:lang="en">
    <body>
        <p>The substitution of Pr in <rs type="class">R-123</rs> (R = rare earth) and related systems has been widely studied, for its role in suppressing superconductivity either due to hybridization between Pr (4f) and conducting CuO 2 (2p) plane leading to localization of mobile charge carriers and/or hole filling by fluctuating valence of Pr (3+ or 4+) at rare earth or even at Ba (Barium) site . Even though many studies have been carried out on these compounds, yet the correct explanation for such a phenomenon is still a matter of debate. Majority of Pr substituted <rs type="class">R-123</rs> and derived systems have shown decrease in <rs type="tc">T c</rs> with increasing Pr concentration. The Pr-substituted <rs type="class">R-123</rs> compounds also show rare earth ion effect and for every x cr (critical Pr concentration) with respect to the R ion, superconductivity is totally suppressed .</p>
        <p>Our studies on the <rs type="material">La 2-x R x Ca y Ba 2 Cu 4+y O z (La-2125)</rs> type of <rs type="class">R-123</rs> derived compounds have shown enhancement in <rs type="tc">T c</rs> with increasing x, with <rs type="tc">maximum T c</rs> ~ <rs corresp="#x22" type="tcValue">78 K</rs> achieved with different R, for <rs type="material" xml:id="x22">x = 0.5</rs> compound . It has been established that <rs type="tc">T c</rs> is related to the hole concentration in Cu-O sheets (p sh ) . By adding equal amounts of CaO and CuO in non-superconducting, tetragonal <rs type="material">La 2 Ba 2 Cu 4 O z (x = 0.0)</rs>, superconductivity is 'turned on' with <rs type="tc">maximum T c</rs> achieved for <rs type="material">x = 0.5 (La-2125)</rs> compound.</p>
        <p>In <rs type="class">R-123</rs> systems, magnetic moment of R does not contribute to superconducting properties, except for Ce, Tb and Pr . Pr- substituted systems become non- superconductor above x cr , where as, in the present study we observe increase in <rs type="tc">T c</rs> in with increase in Pr concentration.</p>
        <p>All the samples of <rs type="material">LaPrCaBCO series (x = 0.1 -0.5)</rs> were synthesized by solid state reaction method. The high purity (99.9+ %) starting compounds of La 2 O 3 , BaCO 3 , CaCO 3 , CuO and Pr 6 O 11 were taken in stoichiometric quantities and grinded thoroughly using agate and mortar under acetone. The calcination and sintering of these compounds were carried out in pellet form in the temperature range of 930 -940 0 C for about 72 hrs with intermediate grindings. Thus prepared samples were annealed in oxygen at 500 0 C for about 24 hrs and then slow cooled to room temperature.</p>
        <p>The samples were characterized for their structural properties by X-ray diffraction (Cu-K α , λ = 1.5405 Å) at room temperature. All the XRD patterns show single phase formation. The patterns were then fitted by Rietveld analysis using FULLPROF program . The results show that there is no structural transition in the entire doping range, as all the samples are tetragonal, with decreasing unit cell parameters and volume. The <rs type="tc">transition temperature</rs> were recorded by four probe d. c. <rs type="me_method">resistivity</rs> method and verified by d. c. <rs type="me_method">susceptibility</rs> method, using a commercial SQUID magnetometer. Both the values are in good agreement, showing the good quality of samples. The oxygen content for all the samples were determined by iodometric double titration method. The hole concentration in the unit cell, and also in Cu-O sheets were calculated from oxygen content values using Tokura's method .</p>
        <p>The XRD Rietveld fitted patterns are shown in . The refinement was done assuming an <rs type="class">R-123</rs> tetragonal unit cell and all the patterns fits well into this model. The occupancies were kept fixed, as per the site occupancy, and the fitting parameters like, scale factor, zero angle correction, atomic positions, half width parameters, unit cell parameters etc were varied to fit the observed and calculated profiles. The results of the analysis are listed in . shows the variation of unit cell parameters and volume with respect to increasing x. The decrease in unit cell parameters and cell volume can be attributed to the fact that, smaller ionic radii ions Pr and Ca are replacing La.</p>
        <p>Since the starting model was assumed to be an <rs type="class">R-123</rs> tetragonal structure, the <rs type="material">LaPrCaBCO (x = 0.1 -0.5)</rs> were normalized to <rs type="material">La-123</rs>. In this normalized form, La shares its site with both Pr and Ca; similarly Ba site is occupied by Ba, Ca and La. Increasing x, increases the percentage of Ca onto La and La onto Ba site. During initial refinements, Pr was kept full and fixed at La site. The refinement converged with good agreement between observed and calculated patterns.</p>
        <ab type="figureCaption">XRD Rietveld fitted pattern for all the samples. The open circles represent data points, and the line passing through them shows calculated pattern. The difference between observed and calculated pattern is shown for <rs type="material">x = 0.5</rs> sample</ab>
        <ab type="figureCaption">Variation in unit cell parameters and volume with increasing Pr (x) content.</ab>
        <p>Subsequent refinements with Pr distributed at both La and Ba site did not improve the fitting. Hence, Pr was kept full and fixed at La site during final analysis. There is also concomitant displacement of La onto Ba site. The Ca occupying La site and La onto Ba site can be viewed as hole doping and hole filling respectively. Also there is some portion of Ca at Ba site, which we assume may be counter balancing the hole filling by La. Looking at Table 1, out of total Ca in the sample, the Ca concentration increases from 35 % (for <rs type="material">x = 0.1</rs>) to 68% (<rs type="material">x = 0.5</rs>) at La site. The occupancy of Ca at La site increases from 39% -41 %.</p>
        <ab type="figureCaption">Transition temperatures for <rs type="material">La 2-x Pr x Ca y Ba 2 Cu 4+y O z</rs> compounds determined by <rs type="me_method">resistivity</rs> and <rs type="me_method">susceptibility</rs> as a function of temperature.</ab>
        <p>shows the <rs type="tc">transition temperatures</rs> observed by electrical (<rs type="me_method">resistance</rs> vs. temperature) and magnetic (<rs type="me_method">susceptibility</rs> vs. temperature) methods. It is interesting to observe here that, with increasing Ca concentration at La site (as x increases), transition temperature increases, as can be seen in .</p>
        <ab type="figureCaption">Variation in <rs type="tc">T c</rs> with increasing x, for <rs type="material">R = Nd, Dy and Pr in La 2-x R x Ca y Ba 2 Cu 4+y O z</rs></ab>
        <p>The Figure 4 also shows, for the sake of comparison, the increase in <rs type="tc">T c</rs> for Nd and Dy substituted <rs type="material">La-2125</rs> compounds. The difference in <rs type="tc">maximum T c</rs> achieved by Pr and Nd &amp; Dy systems is quite large (~ 20 K).</p>
        <ab type="figureCaption">Change in oxygen content and hole concentration in sheets (p sh ).</ab>
        <p>The Pr is known to hybridize with conducting CuO 2 plane and localize the mobile charge carriers. On the other hand, Ca is a known hole dopant in <rs type="class">R-123</rs> systems. In <rs type="material">LaPrCaBCO</rs> system also, increasing x, increases oxygen content and hole concentration, as shown in . Thus, we can feel that the rise in <rs type="tc">T c</rs> (but not up to maximum of <rs type="material" xml:id="x47">La-2125</rs> system i.e., ~ <rs corresp="#x47" type="tcValue">78K</rs>) in <rs type="material">LaPrCaBCO</rs> is due to the competition between hole filling and/or hybridization and hole doping which results from the simultaneous increase of both Pr and Ca with x.</p>
        <p>The studies on <rs type="material">LaPrCaBCO</rs> system, presents a unique case of increase in <rs type="tc">T c</rs> with the simultaneous increase of both Pr and Ca. The present study also highlights the role of Ca in contributing conducting holes to, otherwise non-superconductor, and 'turning on' the superconductivity. The present result of increase in <rs type="tc">T c</rs> with x is in consistence with our earlier observations, for different R, except for the <rs type="tc">maximum T c</rs> achieved. We feel that <rs type="material">LaPrCaBCO</rs> compounds are possible candidates for further investigations in better understanding for the actual role Pr in high T c <rs type="class">oxides</rs>.</p>
        <ab type="tableCaption">Values obtained from the Rietveld analysis of <rs type="material">La 2-x Pr x Ca y Ba 2 Cu 4+y O z compounds for x = 0.1 -0.5 (y = 2x)</rs></ab>
    </body>
  </text>
</tei>
