Repository: lfoppiano/SuperMat

# SuperMat 
SuperMat (Superconductors Material) dataset is a manually **linked** **annotated** dataset of superconductors related materials and properties.

## Content
 - Annotated dataset:
    - Superconductors data:
        - [Bibliographic](data/biblio) data references as XML-TEI or JSON (CORD-19) format
        - Sources are referenced in the [Bibliographic](data/biblio) data
        - The annotations are not public due to copyright 
    - Tabular version of the linked annotated entities in the dataset [CSV](data/csv/SuperMat-1.0.csv) (*)
    - Material data for segmenting inorganic material names
 - Annotation guidelines:
    - [Online version](https://supermat.readthedocs.io)

File: data/annotated/batch-1/SSC1310125-CC.superconductors.tei.xml
<?xml version="1.0" encoding="UTF-8"?>
<tei xmlns="http://www.tei-c.org/ns/1.0">
  <teiHeader>
    <fileDesc xml:id="_0">
      <titleStmt>
          <title>Proton incorporations and superconductivity in a <rs type="class">cobalt oxyhydrate</rs></title>
      </titleStmt>
      <publicationStmt>
        <publisher>National Institute for Materials Science (NIMS), Tsukuba, Japan</publisher>
        <availability>
          <licence target="http://creativecommons.org/licenses/by/4.0/">
            <p>The Creative Commons Attribution 4.0 International (CC BY 4.0) Licence applies to this document.</p>
          </licence>
        </availability>
      </publicationStmt>
    </fileDesc>
    <encodingDesc>
      <appInfo>
        <application ident="grobid-superconductors" version="0.2.0-SNAPSHOT">
          <ref target="https://github.com/lfoppiano/grobid-superconductors">A machine learning software for extracting materials and their properties from scientific literature.</ref>
        </application>
      </appInfo>
    </encodingDesc>
    <profileDesc>
      <abstract>
          <p>We report the evidence of proton incorporations in a newly-discovered <rs type="class">cobalt oxy- hydrate</rs> superconductor. During the hydration process for <rs type="material">Na 0.32 CoO 2</rs> by the direct reaction with water liquid, it was shown that substantial <rs type="material">NaOH</rs> was gradually lib- erated, indicating that H + is incorporated into the hydrated compound. Combined with the thermogravimetric analysis, the chemical composition of the typical sample is <rs type="material" xml:id="x4">Na 0.22 H 0.1 CoO 2 • 0.85H 2 O</rs>, which shows bulk superconductivity at <rs corresp="#x4" type="tcValue">4.4 K</rs>.</p>
      </abstract>
        <ab type="keywords">Superconductors, C. Thermogravimetric analysis; C. X-ray diffraction</ab>
    </profileDesc>
  </teiHeader>
  <text xml:lang="en">
    <body>
        <p>Recently, Takada et al. discovered the first <rs type="class">cobalt oxide</rs> superconductor denoted as <rs type="material" xml:id="x7">Na x CoO 2 • yH 2 O (x ≈ 0.35, y ≈ 1.3)</rs>. Though the <rs type="tc">supercon- ducting transition temperature</rs> <rs type="tc">T c</rs> (∼ <rs corresp="#x7" type="tcValue">5 K</rs>) is not striking, the underlying physics is so attractive that many research groups have been following this topic . Various audacious ideas and pre- dictions have been proposed by the theorists , waiting for the exper- imental verifications. On the other hand, experimental studies were found to be very difficult primarily due to the extreme chemical instability of the compound . Inconsistent experimental results often appear in the litera- tures. Therefore, it is essential to carefully characterize the sample before the physical, structural, and spectral properties are measured. Up to present, the chemical characterizations of the sample mainly focus on the sodium and</p>
        <ab type="figureCaption">X-ray diffraction patterns of (a) <rs type="material">Na 0.7 CoO 2</rs> , (b) <rs type="material">Na 0.32 CoO 2</rs> , (c) the wa- ter-liquid-hydrated (WLH) sample, and (d) as-fired WLH sample at 673 K in air for 0.5 hours. The diffraction indices for the peaks are labelled. In the pattern (d), the peaks marked by arrows indicate that <rs type="material">Co 3 O 4</rs> is separated out.</ab>
        <p>water content . In this paper, we report the evidence of proton incorporations in the new superconducting <rs type="class">cobalt oxyhydrate</rs>.</p>
        <p>Similar to the previous reports , samples were prepared in the following steps. First, <rs type="material">Na 0.7 CoO 2 polycrystals</rs> were synthesized by three rounds of fast solid-state reaction at 1083 K in flowing oxygen with two intermediate regrind- ings, using Na 2 CO 3 (99.9%) and Co 3 O 4 (99.99%) as the starting materials. Although the original composition is <rs type="material">Na 0.74 CoO 2</rs> , the actual composition was determined to be <rs type="material">Na 0.7 CoO 2</rs> by the atomic absorption spectroscopy (AAS) and the Na + ion-selective electrode (ISE) techniques. The loss of sodium is primarily due to the volatilization of Na 2 O during the solid-state reaction. shows the powder x-ray diffraction (XRD) pattern for <rs type="material">Na 0.7 CoO 2</rs>, as measured with Cu Kα radiation. All the diffraction peaks can be well indexed using a hexagonal cell with a=2.831Å and c=10.918Å .</p>
        <p>In the second step, <rs type="material">Na 0.7 CoO 2</rs> was oxidized by the excessive bromine dissolved in acetonitrile. This process resulted in the deintercalation of the sodium, pro- ducing the thermodynamically metastable hexagonal phase <rs type="material">Na x CoO 2 (0.25 &lt; x &lt; 0.7)</rs>. The value of x depends on the equilibrium concentrations of Br 2 , Br − , and Na + , provided the reaction time is long enough (over 48 hours for polycrystalline samples). In the case of the sample preparation in the present study, 2.140 g <rs type="material">Na 0.7 CoO 2</rs> reacted with 3.70 g Br 2 dissolved in 10.0 ml acetoni- trile in a closed container at 310 K for 48 hours. After the reaction completed, the solid product was washed several times with acetonitrile and then dried in vacuum. The mass of the solid <rs type="material">Na x CoO 2</rs> became 1.965 g. From the loss of mass, one can estimate that the <rs type="material">x=0.32</rs>, which is in very good agreement with our ISE measurement result. shows the XRD pattern for the sample <rs type="material">Na 0.32 CoO 2</rs> . It has the same crystal structure with that of <rs type="material">Na 0.7 CoO 2</rs>, but the unit cell becomes elongated: a=2.811Å and c=11.211Å . The shrinkage of a-axis is ascribed to the increase of the oxidation state of cobalt, and the stretch of c-axis is due to the relatively weak Coulomb attractions along the c-axis when Na + is partially deintercalated.</p>
        <p>The intermediate compound <rs type="material">Na 0.32 CoO 2</rs> easily absorbs water. So, most liter- atures employed the reaction with water vapor for the hydration. However, deliquescence often happens, making it difficult to distinguish between crys- tal water and free water. Now that free water inclusion is inevitable, one can prepare the hydrated compound by the direct reaction with water liquid or solution, and it was proved to be successful . In this study, we employed both routes to synthesize the hydrated compound in order to make a compar- ison. Partial <rs type="material">Na 0.32 CoO 2</rs> sample reacted with water vapor at room temper- ature for one week, obtaining the water-vapor-hydrated (WVH) compound. Another part of <rs type="material">Na 0.32 CoO 2</rs> was soaked with water liquid in a closed container at room temperature for one week. This product is hereafter called water- liquid-hydrated (WLH) sample. XRD patterns of the two hydrated products are quite similar. By the least-squared fitting, the cell parameters were calcu- lated as a=2.823Å and c=19.61Å for the WVH compound, consistent with the previous report . However, the cell parameters for the WLH product are a=2.824Å and c=19.75Å . The obvious difference in the value of c-axis implies some minute change in the crystal structure. We will discuss this issue later. shows the XRD pattern of the WLH sample, which indicates that it is a hexagonal single phase.</p>
        <p>The thermal instability of samples was investigated by using a thermal ana- lyzer which can simultaneously measure the temperature dependence of weight (thermogravimetric analysis, TGA) and the temperature difference between the sample and the reference (differential thermal analysis, DTA). The experi- ments were performed under ambient condition (T =298 K, humidity: ∼ 50%) using the sweep rate of 20 K/min. shows the TGA result for the dif- ferent samples. The first curve for <rs type="material">Na 0.7 CoO 2</rs> shows an abrupt loss of weight at 1300 K, accompanied with a big endothermal peak in the DTA curve (not</p>
        <ab type="figureCaption">Thermogravimetric curves of (a) <rs type="material">Na 0.7 CoO 2</rs> , (b) <rs type="material">Na 0.32 CoO 2</rs> , (c) the wa- ter-liquid-hydrated compound, and (d) the water-vapor-hydrated compound.</ab>
        <p>shown here). The measured sample was found to have molten after cooling down. Therefore, the decomposition can be expressed as In the second curve for <rs type="material">Na 0.32 CoO 2</rs> , there are weight-losses at 605 K, 1184 K, and 1291 K, respectively. XRD measurement for the sample annealed at 673 K in air shows that <rs type="material">Co 3 O 4</rs> is separated out, like the case in . So, the loss of weight at ∼ 605 K corresponds to the following equation, Since <rs type="material">Co 3 O 4</rs> decomposes at about 1180 K in air, the weight-loss at 1184 K is ascribed to the decomposition of <rs type="material">Co 3 O 4</rs> , It is noted that the theoretical weight-losses based on Eqs. (1), and are basically consistent with the experimental results.</p>
        <p>As for the hydrated samples, heavy weight-loss was observed below 518 K, which is due to the loss of water. Around 600 K, the weight-loss is associated with the decomposition of the metastable <rs type="material">Na x CoO 2</rs>, as indicated by .</p>
        <p>The other two weight-losses at higher temperatures can be described by the Eqs. and , respectively. Since the sodium content was determined to be 0.22 for the WLH sample (see below), the water content for this compound is thus estimated to be 0.85. This value is obviously lower than the common value ∼ 1.3 . On the contrary, the water content for the WVH compound is determined as 2.3, which is remarkably higher than that of previous reports. We suspect that free water had been absorbed in the WVH sample. It is noted that the ratio of weight-loss at 1184 K and 1291 K is quite different for the two hydrated samples. This is because that the sodium content in the WLH compound is lower than that in the WVH sample.</p>
        <p>The sodium content in the <rs type="class">cobaltates</rs> was measured by AAS and Na + ISE techniques, respectively. In the AAS method, the sample was dissolved in 2 mol/L HNO 3 solution and then diluted into appropriate concentrations for the measurement. Blank data (parallel experiment result with no sample dis- solved) were collected and then deducted because the Na concentration in the HNO 3 solution is generally not neglectable. In the ISE measurement, the sample was dissolved in acid solution, and then the solution was neutralized by (CH 3 ) 2 CHNH 2 to eliminate the disturbance of H 3 O + . Both measurements show that the sodium content for the WLH compound is 0.22, which is 1/3 smaller than that of the WVH one.</p>
        <p>We also used the ISE technique to determine the Na + concentration dynam- ically. shows the change of Na + concentration against the time of the hydration reaction at 300 K. It can be seen that the liberated Na + increases with increasing the reaction time. During the first 10 hours of the hydration, Na + concentration increases rapidly. Then, it increases gradually until the sat- uration at 0.01 mol/L when t=120 hours. It was also noted that the pH value increases from 9.0 at the beginning of the hydration to 12.0 when the reaction completed. That is to say, NaOH is gradually liberated during the hydration reaction. Considered that the hydration is not a redox reaction, therefore, H + has to be incorporated in the hydrated product. By using the above TGA re- sult, the WLH compound can be expressed as <rs type="material">Na 0.22 H 0.1 CoO 2 • 0.85H 2 O</rs>, and the hydration can be described as Apparently, the equation above consists of the ion-exchange of Na + and H + . So, it is not strange that the content of the incorporated proton was found to alter with the change of the concentration of NaOH in the reactor. When the NaOH was removed, the content of the incorporated proton could increase up to 0.15. On the contrary, in the case of high NaOH concentration, the amount of the incorporated H + will be reduced. Note that free water may exist in the WVH sample, we speculate that small amount of proton might be also incorporated in the <rs type="material">Na 0.32 CoO 2 • 2.3H 2 O</rs> phase.</p>
        <ab type="figureCaption">Na + concentration as a function of the hydration reaction time at 300 K. Note that the inset uses the logarithm scale for the horizontal axis.</ab>
        <p>Now, let us discuss the possible crystal structure of <rs type="material">Na 0.22 H 0.1 CoO 2 • 0.85H 2 O</rs>. As we know, the anhydrus parent compound <rs type="material">Na 0.32 CoO 2</rs> consists of triangular CoO 2 layers in which cobalt is octahedrally coordinated. Partially-occupied Na + is sandwiched by the CoO 2 layers. Water can be intercalated between CoO 2 layers and Na + layers when the sodium is deintercalated to some ex- tent. By using neutron diffractions, detailed structural models were estab- lished . Impressively, Jorgensen et. al. proposed that the position of Na + was shifted in such a way to accommodate the tetrahedral coordina- tions by water molecules. In this model, the ideal Na to H 2 O ratio is 1:4, which also satisfies the chemical formula <rs type="material">Na0.22 H 0.1 CoO 2 • 0.85H 2 O</rs>.</p>
        <p>So, we think that similar structure is probable for the present WLH compound. Another problem concerns about the position of the incorporated H + . From chemical bonding point of view, H + may bond with the oxygen in H 2 O to form H 3 O + , or, bond with the oxygen in CoO 2 layers to form the OH groups. We have measured the IR spectra, but no definite conclusion can be drawn about the bonding of the H + . The longer c-axis of <rs type="material">Na 0.22 H 0.1 CoO 2 •0.85H 2 O</rs> compared with that of <rs type="material">Na 0.32 CoO 2 • 2.3H 2 O</rs> can be explained in terms of Coulomb attractions between the Na + layers and CoO 2 layers. One would expect that relatively weak Coulomb at- tractions along the c-axis for <rs type="material">Na 0.22 H 0.1 CoO 2 • 0.85H 2 O</rs> due to the relatively less electric charge in the Na + and CoO 2 layers. So, though the water content is not high in <rs type="material">Na 0.22 H 0.1 CoO 2 • 0.85H 2 O</rs>, the c-axis parameter can be even larger than that of <rs type="material">Na 0.32 CoO 2 • 2.3H 2 O</rs>.</p>
        <ab type="figureCaption"><rs type="tc">Superconducting transitions</rs> measured by ac <rs type="me_method" xml:id="x18-6">susceptibility</rs> and dc <rs type="me_method">resistance</rs>. In the inset, data A was collected in a fresh pellet pressed with the pressure of 5000 kg/cm 2 . Data B and C were measured after the pellet was placed in humid conditions at room temperature for one day and two weeks, respectively.</ab>
        <p>The <rs type="tc">superconducting transition</rs> was investigated on a Quantum Design PPMS system. As shown in , the as-prepared WVH and WLH samples shows diamagnetic transition at <rs corresp="#x18-6,#x51" type="tcValue">4.5 K</rs> and <rs corresp="#x7,#x18-6,#x51" type="tcValue">4.4 K</rs>, respectively. The sharp transitions indicate that both samples have bulk superconductivity, though the diamag- netic signal for the sample WVH is stronger. This implies that the proton incorporation does not influence the superconductivity so much.</p>
        <p>It was found that the superconductivity in <rs type="material" xml:id="x51">Na 0.22 H 0.1 CoO 2 • 0.85H 2 O</rs> is very sensitive to the details of the measurement operations. While the as-prepared WLH powders show <rs type="tc">bulk superconductivity</rs> at <rs corresp="#x51" type="tcValue">4.4 K</rs>, the as-pressed pellets (with the pressure of 5000 kg/cm 2 ) shows no superconducting transition above 1.9 K. The <rs type="me_method">resistance measurement</rs> shown in the inset of confirms the result in an opposite way. The fresh pellet shows no <rs type="tc">superconducting transi- tion</rs> above 1.9 K, however, after the very same sample was placed in humid environment at room temperature over a period of time, superconductivity was recovered. Moreover, <rs type="tc">T c</rs> increases with increasing the placement time. Therefore, it should be careful to draw any conclusions on the relationship between <rs type="tc">T c</rs> and the factors, such as water and sodium content. We checked the XRD patterns for the as-pressed and the as-placed pellets. Both data in- dicates single phase of c=19.7Å , however, the as-pressed sample shows very broad diffraction peaks, and the broad peaks change back into sharp ones for the as-placed sample. This observation suggests that the crystallinity, affected by water, be important for the superconductivity.</p>
        <p>In summary, the <rs type="class">water-liquid-hydrated cobaltate</rs> sample, which shows bulk superconductivity, was carefully characterized by the XRD, ISE, TGA mea- surements. Evidence of proton incorporations has been given, though the po- sition and the chemical bonding of the hydrogen ions are not clear. It was observed that the superconductivity is extremely sensitive to temperature, pressure and humidity. Crystallinity seems to play a role in the appearance of superconductivity.</p>
    </body>
  </text>
</tei>

File: data/annotated/batch-1/SST01600L7-CC.superconductors.tei.xml
<?xml version="1.0" encoding="UTF-8"?>
<tei xmlns="http://www.tei-c.org/ns/1.0">
  <teiHeader>
    <fileDesc xml:id="_0">
      <titleStmt>
          <title><rs type="material">Under-doped La 2−x Sr x CuO 4 with x = 0.063 -0.125</rs>: TSFZ growth of high-quality crystals and anomalous doping dependences of superconducting properties</title>
      </titleStmt>
      <publicationStmt>
        <publisher>National Institute for Materials Science (NIMS), Tsukuba, Japan</publisher>
        <availability>
          <licence target="http://creativecommons.org/licenses/by/4.0/">
            <p>The Creative Commons Attribution 4.0 International (CC BY 4.0) Licence applies to this document.</p>
          </licence>
        </availability>
      </publicationStmt>
    </fileDesc>
    <encodingDesc>
      <appInfo>
        <application ident="grobid-superconductors" version="0.2.0-SNAPSHOT">
          <ref target="https://github.com/lfoppiano/grobid-superconductors">A machine learning software for extracting materials and their properties from scientific literature.</ref>
        </application>
      </appInfo>
    </encodingDesc>
    <profileDesc>
      <abstract>
          <p>A series of high-quality <rs type="material">La2−xSrxCuO4 (LSCO)</rs> superconductor crystals in the under-doping region with <rs type="material">x = 0.063, 0.07, 0.09, 0.10, 0.111 and 0.125</rs> has been successfully prepared by traveling-solvent floating-zone (TSFZ) technique. The crystals are large and free of sub-grains and foreign phases. The high crystal quality has been revealed by double-crystal x-ray rocking curves and Rutherford backscattering spectrometry combined with ion- beam channeling effect. We find that the evolutions of the superconducting transition width and volume fraction as a function of carrier concentration exhibit interesting anomalies in the vicinity of some "magic number" doping levels such as <rs type="material">x = 1/4 2 (=0.0625) and 1/3 2 (=0.111)</rs>. We argue that these behaviours are of intrinsic electronic origin.</p>
      </abstract>
    </profileDesc>
  </teiHeader>
  <text xml:lang="en">
    <body>
        <p><rs type="material">La 2−x Sr x CuO 4 (LSCO)</rs> system is known to be one of the cuprate superconductor systems with fewer components and a simple layered structure of K 2 NiF 4 type which can be basically described as a stacking of single-plane CuO 2 superconduct- ing layers separated by two (La, Sr)O layers. The intrinsic Josephson junctions of <rs type="material">LSCO</rs> have re- cently been characterized as stacked serial SIS junctions , and its high Josephson plasma fre- quency in THz region is quite interesting for de- veloping new electronic devices such as THz gen- erators and detectors . On the other hand, its electronic states strongly depend on hole-doping which can be achieved with the substitution of Sr 2+ cations for La 3+ ones. At very low doping (<rs type="material">x &lt; 0.02</rs>), <rs type="material">La 2−x Sr x CuO 4</rs> is an antiferromag- netic Mott insulator. After crossing a spin glass state (<rs type="material">0.02 &lt; x &lt; 0.05</rs>) , it <rs type="tc">becomes a super- conductor</rs> (<rs type="material">0.05 &lt; x &lt; 0.26)</rs> and then changes to a normal metal (<rs type="material">0.26 &lt; x &lt; 0.6</rs>) and fi- nally it behaves as a semiconductor (<rs type="material">x &gt; 0.6</rs>) . In the superconductor regime, the <rs type="tc">critical temperature</rs> of <rs type="material">LSCO</rs> reaches its maximum of <rs corresp="#x15" type="tcValue">38 K</rs> at <rs type="material" xml:id="x15">x = 0.15</rs>. The investigation on the doping dependences of low temperature physical proper- ties in both normal and superconducting states is important for acquiring a better understanding of high T C superconductivity and strongly cor- related electron systems. <rs type="material">LSCO</rs> system is there- fore not only attractive in its possible applications but also in such fundamental research. For both purposes, high-quality and sizable single crystals are highly demanded, and persistent effort has been made in the crystal growth using differ- ent techniques . Traveling-solvent floating-zone (TSFZ) method is widely accepted as a unique approach to growing such incongru- ent melting oxide superconductor crystals. This crucible-free technique avoids the crystal contam- ination from crucible material that will otherwise interfere with the observation of intrinsic phys- ical properties. The large temperature gradient produced by focused lamp images makes possible good solid-liquid interfaces and a stable molten zone.</p>
        <p>By using TSFZ method, we have success- fully prepared a series of large and high-quality <rs type="material">La 2−x Sr x CuO 4 single crystals</rs> covering some in- teresting under-doping levels (<rs type="material">x = 0.063 -0.125</rs>) with the aim of systematic investigation on the physical properties. We first report here the re- sults of TSFZ growth and characterizations of some properties of these <rs type="material">LSCO</rs> crystals. Inter- esting anomalous doping dependences of super- conducting properties are observed in this series of crystals and are briefly discussed.</p>
        <p>High purity (≥ 99.99%) <rs type="class">oxides</rs> La 2 O 3 , CuO and <rs type="class">carbonate</rs> SrCO 3 were used as the raw ma- terials. For the feed rods, the initial composition was <rs type="material">(1-x/2)La 2 O 3 /xSrCO 3 /CuO in molar ratio with x = 0.063, 0.07, 0.09, 0.10, 0.111 and 0.125</rs>. Excess CuO of 1 -2 mol% was added for com- pensating its evaporation loss in the growth pro- cess. The solvents were much richer in CuO as self-flux, typically of 78 mol% CuO. In determin- ing the Sr contents of the solvents, we took into account the previously reported results of distri- bution coefficients k Sr of Sr doping into <rs type="material">La 2 CuO 4</rs> . The Preparation of dense and homogeneous feed rods is one of the key factors in achieving a stable and continuous TSFZ growth. Each step in the preparation was carefully checked and op- timized, such as thorough mixing and grinding of the starting and prefired powders by a planetary ball mill, forming compact cylindrical rods under a high hydrostatic pressure before the feed rods being finally well sintered. An infrared heating floating-zone furnace with a quartet ellipsoidal mirror (Crystal Systems Inc., Model FZ-T-10000-H) was used for TSFZ experiments. The crystals were grown under an oxygen pressure of 0.2 MPa at a zone traveling rate of 0.8 mm/hr using seed crystals orientated along orthorhombic or tetrag- onal [100] or [110] directions.</p>
        <p>By careful operations and the use of high qual- ity feed rods, a stable molten zone was success- fully maintained in most experiments until pro- ceeding growths were artificially stopped just be- fore the whole feed rods, typically 125 mm long, ran out. Shown in is the photo for one of as-grown ingots, with a typical size of 5-6 mm in diameter and 110 mm in length. Polished crystal pieces cut from the ingots were checked by optical microscopy using polarized or normal light. No grain boundaries were observed in the crystallized ingots after several centimeters away from the starting point of crystallization on seed crystals, indicating that large single-grain crys- tals were obtained. The compositions of grown crystals estimated by ICP-AES were very close to those of feed rods, and no foreign phases in crystal samples were detected by powder XRD analysis.</p>
        <ab type="figureCaption">As-grown ingot of <rs type="material">La 1.875 Sr 0.125 CuO 4 crystal</rs>.</ab>
        <p>Experiments of x-ray rocking curves were per- formed on representative <rs type="material">La 1.91 Sr 0.09 CuO 4 (x = 0.09)</rs> crystal using a double-crystal diffractometer (Rigaku, Model SLX-1) equipped with a 12 KW rotating Cu target and a Ge (004) monochroma- tor (α ∼ 5 o ). shows the rocking curve of (008) Bragg reflection for this sample having a surface dimension of 4mm × 15mm (the beam slit size was set to 0.5mm × 10mm). The full- width-at-half-maximum (FWHM), which is cor- related with the crystal mosaicity, is as small as 0.10 o . This is one of the best data reported so far for <rs type="material">LSCO crystals</rs> . The quality of the same crystal was also examined by Rutherford backscattering spectrometry combined with ion- beam channeling effect (RBS-channeling) which was carried out using 2 MeV well collimated He ion beam and a Si detector set at 160 o to the in- cident direction. The channeling spectrum was taken along the c-axis of the crystal. The RBS- channeling minimum yield is only χ min = 3.8% , being another evidence for the high quality of the crystal. Moreover, it can be seen from that, for the aligned spectrum, the backscattering counts increase very slowly with depth. This is a strong indication that the defect density in the crystal is very low.</p>
        <ab type="figureCaption">Rocking curve of (008) reflection for <rs type="material">La 1.91 Sr 0.09 CuO 4(x = 0.09) crystal</rs> taken by double-crystal x-ray diffraction using Cu Kα 1 ra- diation. The surface dimension of the sample is 4mm × 15mm and the beam slit size is 0.5mm × 10mm.</ab>
        <p>The Meissner (field-cooled) and shielding (zero- field-cooled) signals of all the six crystal sam- ples were measured on a <rs type="me_method" xml:id="x24">SQUID magnetometer</rs> (Quantum Design, MPMS XL) in a low field of 5 Oe with c/H, as shown in . The <rs type="tc">super- conducting critical temperatures</rs> observed from the Meissner effects range from about <rs corresp="#x24,#x26" type="tcValue">11K</rs> for <rs type="material" xml:id="x26">x = 0.063</rs> to about <rs corresp="#x24,#x27" type="tcValue">31K</rs> for <rs type="material" xml:id="x27">x = 0.125</rs>. It is of much interest to note that, around some spe- cial doping levels with "magic numbers" such as <rs type="material">x = 1/4 2 (=0.0625)</rs> and <rs type="material">1/3 2 (=0.111)</rs>, the su- perconducting transitions are much sharper (∆T ≈ 2K) than those at the doping contents away from them and the Meissner fraction drops re- markably upon doping in the close vicinity of <rs type="material">x = 1/3 2</rs> . Moreover, the shielding sig- nals exhibit the same broadening trend for the doping levels away from the magic numbers and they all have 100% volume fraction. This indi- cates that there is no macroscopic inhomogene- ity and/or weak links. Generally speaking, crys- talline imperfection may broaden superconduct- ing transition and a narrow transition width is</p>
        <ab type="figureCaption">MeV 4 He + ions RBS-channeling ef- fect on <rs type="material">La 1.91 Sr 0.09 CuO 4 (x = 0.09) crystal</rs>. The aligned spectrum is taken along c-axis of the crys- tal and the random spectrum with the sample ro- tating and tilted 10 degrees away from the aligned direction. The RBS-channeling minimum yield is only χ min = 3.8%.</ab>
        <p>expected for superconductor crystals of high qual- ity. We have evidenced that the <rs type="material">x = 0.09 LSCO crystal</rs> is of excellent crystalline perfection, but, contrary to the expectation, it exhibits a broad superconducting transition. As a further check, the <rs type="material">La 1.91 Sr 0.09 CuO 4</rs> sample was annealed under various conditions for several to twelve days at 600-1000 o C under oxygen flow or 0.3 MPa oxy- gen pressure before quenched in liquid nitrogen. However, <rs type="me_method">magnetic measurements</rs> showed that its transition width remained unchanged after these annealing processes. These results and observa- tions thus lead us to conclude that such anoma- lies of superconducting properties in the vicin- ity of these magic doping levels as well as the broad transitions at the dopant contents away from these magic numbers are of intrinsic elec- tronic origin. At these special carrier concentra- tions, some specific electronic state may occur but it may not be completely pinned down elsewhere in this doping region. Indeed, both supercon- ducting electronic phase separations and the formation of 2D electronic lattices at magic doping numbers are reported in Sr doped and Sr/O co-doped <rs type="class">lanthanum cuprates</rs>. Further related investigations are currently in progress.</p>
        <ab type="figureCaption">Meissner curves (symboled lines) and shielding curves (bare lines) of <rs type="material">La 2−x Sr x CuO 4 single crystals with various doping levels (x = 0.063 -0.125)</rs>.</ab>
        <p>In conclusion, we have successfully prepared by TSFZ method a series of high-quality <rs type="material">La 2−x Sr x CuO 4</rs> superconductor crystals in the under-doping regime with <rs type="material">x = 0.063 -0.125</rs>. The crystals are pure, subgrain-free and large in size. We have observed from the <rs type="me_method">magnetic measure- ments</rs> that the <rs type="tc">superconducting transition</rs> width narrows in the close vicinity of some magic dop- ing levels while remains broad at other dopant contents, and the Meissner fraction shows an un- usual decrease around <rs type="material">x = 1/3 2</rs> . We suppose that such interesting anomalous behaviours in su- perconducting state may probably originate from some intrinsic electronic state occurring at these special carrier-dopings.</p>
    </body>
  </text>
</tei>

File: data/annotated/batch-1/SST0180041-CC.superconductors.tei.xml
<?xml version="1.0" encoding="UTF-8"?>
<tei xmlns="http://www.tei-c.org/ns/1.0">
  <teiHeader>
    <fileDesc xml:id="_0">
      <titleStmt>
          <title>Growth and superconducting transition of <rs type="material">Pr 1−x Ca x Ba 2 Cu 3 O 7−δ (x ≈0.5) epitaxial thin films</rs></title>
      </titleStmt>
      <publicationStmt>
        <publisher>National Institute for Materials Science (NIMS), Tsukuba, Japan</publisher>
        <availability>
          <licence target="http://creativecommons.org/licenses/by/4.0/">
            <p>The Creative Commons Attribution 4.0 International (CC BY 4.0) Licence applies to this document.</p>
          </licence>
        </availability>
      </publicationStmt>
    </fileDesc>
    <encodingDesc>
      <appInfo>
        <application ident="grobid-superconductors" version="0.2.0-SNAPSHOT">
          <ref target="https://github.com/lfoppiano/grobid-superconductors">A machine learning software for extracting materials and their properties from scientific literature.</ref>
        </application>
      </appInfo>
    </encodingDesc>
    <profileDesc>
      <abstract>
          <p><rs type="material" xml:id="x2">Pr 1−x Ca x Ba 2 Cu 3 O 7−δ (x ≈0.5) thin films</rs> have been grown on SrTiO 3 and YSZ substrates by the pulsed laser ablation. The substrate temperature dependence of orientation and superconducting poperties were systematically studied. Good quality c and a-axis orientated films can be obtained on SrTiO 3 via changing the substrate temperature solely. On YSZ, films with good c-axis orientation can be grown, while it is hard to grow films with good a-axis orientation by changing substrate temperature alone. The <rs type="tc">highest T C0</rs> is about <rs corresp="#x2" type="tcValue">37K</rs>, which is found in the films grown on YSZ with a good c-axis orientation. For the films grown on STO, however, the <rs type="tc">highest T C0</rs> is about <rs corresp="#x2" type="tcValue">35.6K</rs> with a mixed orientation of c-axis and a-axis. In most of the superconducting films, the weak temperature dependence of the normal state <rs type="me_method">resistivity</rs>, as characterized by small R(290K)/R(50K) ≤ 2 ratios, together with a weak localization behavior just above <rs type="tc">T C</rs> could be attributed to the essential scattering due to the localized electronic states. The superconducting transitions in a field up to 10 T along c-axis have been measured on a c-axis oriented film grown on SrTiO 3. The zero-temperature in-plane upper critical field B ab C2 (0) is estimated from the <rs type="me_method">resistivity</rs> transition data.</p>
      </abstract>
    </profileDesc>
  </teiHeader>
  <text xml:lang="en">
    <body>
        <p>Among the high T C <rs type="class">cuprates</rs>, compounds with <rs type="material">RBa 2 Cu 3 O 7−δ (R=rare-earth elements)</rs> structure, the so-called 123 structure, have properties which are nearly independent of R except for R=Pr . Although <rs type="material">PrBa 2 Cu 3 O 7−δ (Pr-123 )</rs> can be formed, it does not show superconductivity at low temperature and even shows no metallic behavior. There are also reports on <rs type="tc">superconductivity</rs> in <rs type="material">Pr-123</rs> , however, the <rs type="tc">bulk superconductivity</rs> of <rs type="material">Pr-123</rs>, has to be independently verified and also the structure of superconducting <rs type="material">Pr-123</rs> has to be confirmed by rigorous crystallography. Optical study has shown that <rs type="material">PrBa 2 Cu 3 O 7−δ</rs> is a charge transfer type insulator with a charge- transfer gap ∆ CT ∼1.4 eV, and carriers in the chain are localized at low temperatures and low frequencies . Due to the depletion of mobile carriers, the in-plane electric transport properties in <rs type="material">Pr-123</rs> could be described in terms of variable range hopping (VRH) in the insulating region . When the high-temperature <rs type="class">cuprates</rs> are doped with P r the superconductivity is usually suppressed , and often a metal-insulator transition occurs, accompanied by the presence of complicated magnetic behavior due to the relatively large magnetic moment of Pr ions . The origin of the suppression of superconductivity in HTSC by Pr and absence of superconductivity in <rs type="material">Pr-123</rs>, being of fundamental interest, may also shed light on the mechanism of high-temperature superconductivity, since any reasonable theory should explain the effect of Pr on <rs type="tc">superconductivity</rs> in <rs type="class">123 systems</rs>.</p>
        <p>If the carriers depletion were indeed the main origin for the absence of superconductivity in <rs type="material">Pr-123</rs>, a simple approach could be to introduce carriers by chemical doping. A substitution of divalent element such as Ca for Pr appears to be a natural choice. Nevertheless no superconductivity was found in the samples with fairly low Ca doping levels (less than 30% at ambient pressure). Norton et al. successfully revived superconductivity in <rs type="material">Pr-123 epitaxial thin films</rs> by substituting 50% of the tetravalent Pr by divalent Ca . And later, superconductivity was again found in high-pressure synthesized <rs type="material">Ca-doped Pr-123 bulk samples</rs> . However, the influence of crystal structures on superconductivity in the thin films is still somewhat ambiguous. For example, it is necessary to study the superconductivity in films with different orientations systematically. And also it is important to make a comparative study of the transport properties of thin films and that of ceramic bulk samples. The transport properties of <rs type="material">Ca-doped Pr-123 bulk samples</rs> sintered at ambient pressure have been studied by Luszczek . However, researches are harassed by the limited Ca substitution levels and no superconductivity was observed. Whereas, for the samples synthesized at high pressures, impurity phases seems hard to be avoided, although the Ca content is highly improved . In this article, we report a systematical investigation on the substrate temperature dependence of film orientation, the <rs type="tc">superconducting transition temperature</rs> and the residual-<rs type="me_method">resistivity</rs> ratio for <rs type="material">Pr 0.5 Ca 0.5 Ba 2 Cu 3 O 7−δ thin films grown on the substrates of SrTiO 3 and Yttrium-stabilized ZrO 2</rs> . The superconducting transition data of <rs type="material">Pr 0.5 Ca 0.5 Ba 2 Cu 3 O 7−δ epitaxial thin films</rs> measured in a magnetic field up to 10 T, applied parallel to c-axis of the films, are analyzed.</p>
        <p>A <rs type="material">Pr 0.5 Ca 0.5 Ba 2 Cu 3 O 7−δ</rs> ceramic target was prepared using a conventional solid state reaction method similar to that used to produce superconducting <rs type="material">R-123</rs> pellets. The stoichiometric quantities of high-purity dry Pr 6 O 11 , CaCO 3 , BaCO 3 , and CuO powders were ground, mixed, fired, pelletized and sintered for several times. The sintering temperature was 930 • C. The whole process was carried out in air under an ambient pressure. Powder X-ray diffraction indicated a predominant <rs type="class">R-123</rs> phase while a small amount of <rs type="material">BaCuO 2</rs> could also be detected. The <rs type="material" xml:id="x28">Pr 0.5 Ca 0.5 Ba 2 Cu 3 O 7−δ epitaxial thin films</rs> were grown using pulsed-laser ablation mainly on the substrates of SrTiO 3 (STO) and Yttrium-stabilized ZrO 2 (YSZ). Some LaAlO 3 (LAO) and (LaAlO 3 ) 0.3 -(Sr 2 AlTaO 8 ) 0.7 (LSAT) substrates were also used. A silicon heater was utilized in the film deposition, and the temperature was monitored by an infrared thermodetector with a calibrated temperature range from 300 • C to 1200 • C. A self-made NiCr-NiAl thermocouple was placed at the back of the heater as a temperature reference. A LPX 300 KrF (λ =248 nm) excimer laser (Lambda Phyisk) was adopted for the film growth. The repetition rate was 5 Hz and the fluence was about 2 J/cm 2 . The target- substrate distance was kept at 70 mm. The films were deposited in an oxygen partial pressure of 40 Pa, as frequently seen in the growth of <rs type="material">YBCO</rs>. After deposition, a one- minute holding before annealing was used for the purpose of stress relaxation. The annealing process was carried out in 1 atm oxygen at a cooling rate around 15 o C/min for about 10 minutes (The superconductivity of the film was found hardly dependent on the annealing duration at this circumstance). The films were then cooled down naturally to room temperature. The <rs type="tc">superconducting critical temperature</rs> of the films was measured using a <rs type="me_method">standard four-probe technique</rs>, with the electrodes mounted by silver paste on the films directly.</p>
        <p>Inductively coupled plasma (ICP) results show a good consistency of the film stoichiometry with that of the target, as expected from the pulsed-laser ablation method. The orientation of the films was characterized by X-ray diffraction (XRD). On STO, films with c-axis lying in the film plane (a-axis oriented) can be obtained by decreasing the substrate temperature T S for about 160 o C, as compared with that for films with c-axis perpendicular to the film surface (c-axis oriented). Typical XRD patterns for films with c and a-axis orientation, grown at a temperature of 880 o C and 720 o C, are shown in and , respectively. Films grown at an intermediate T S of ∼ 740 o C possess a structure with mixed c and a-axis orientated phases, as shown in . A weak (103) peak, which is the strongest line of the target spectrum, can sometimes be seen as T S was further reduced. The surface profile of the films were obtained by atomic force microscopy (AFM). The mean roughness is around 4 nm and 20 nm in a 10×10 µm 2 area for the a and c-axis oriented films, respectively. As a comparison, the intensity ratios of (005) and (200) of the film to (200) of the substrate, varying with T S , are also shown in . Typical <rs type="me_method">resistance</rs> transitions for the films with different orientation are shown in . Here, the <rs type="me_method">resistance</rs> of the films scaled by the respective value at 290 K, <rs type="me_method">R</rs>(290K). Label 'c-oriented', 'mixed oriented' and 'a-oriented' of the curves corresponds to a substrate temperature of 880 o C, 790 o C and 720 o C, respectively. The low temperature part of transition of the curves are also zoomed in the inset of for a clearer view. It is evident that the film structure has a substaintial effect on both superconducting and normal state properties of the film. On YSZ substrates, good quality c-axis oriented films can also be obtained, as shown in . The substrate temperature in such a growth process was around 900 o C, slightly higher than that in the case of STO. It can be attributed to the 45 o rotation of the <rs type="class">R − 123</rs> unit cells on YSZ. However, it was found difficult to grow a-axis films on YSZ solely by varying T S . When T S was reduced lower than that for a-axis oriented films grown on STO, more and more characterized peaks of the target appeared. A typical XRD pattern for the films grown at about 700 o C is shown in . We can see that</p>
        <ab type="figureCaption">Influence of the substrate temperature T S on the orientation of <rs type="material" xml:id="x32">Pr 0.5 Ca 0.5 Ba 2 Cu 3 O 7−δ thin films grown on STO</rs>. Typical XRD patterns for films grown at T S of (a) 880 o C, (b) 765 o C, and (c) 720 o C are shown. Peaks of the substrate are marked with a postfix "s". Shown in (d) is the T S dependence of the ratio I(005)/I(200) S and I(200)/I(200) S , where I(hkl ) is the diffraction intensity of (hkl ) peak for the film or the substrate.</ab>
        <ab type="figureCaption">Typical <rs type="me_method">resistance</rs> transition of different oriented films grown on STO. The <rs type="me_method">resistance</rs> of these films are normalized to the value at 290 K, i.e., <rs type="me_method">R</rs>(290K). Here, labels with 'c-oriented', 'mixed oriented' and 'a-oriented' correspond to a substrate temperature of 880 o C, 790 o C and 720 o C, respectively. Inset is the low temperature part of the transition of these films.</ab>
        <p>peaks other than the (00l ) and (l 00) are shown. For substrates such as LAO and LSAT, good quality c-axis oriented films can also be obtained. It is found that the <rs type="tc">critical temperature</rs> changes with the substrate temperature. shows the substrate temperature T S dependence of the <rs type="tc">critical temperature</rs> for films grown on STO. The error bar of <rs type="tc">T Conset</rs> and <rs type="tc">T C0</rs> corresponds to the temperature scope from 100% to 90% of ρ n , and 10% to 0 (within the resolution of the instruments used) of ρ n , respectively. Here ρ n is the normal state resistivity, defined as the value where the sample <rs type="me_method" xml:id="x9-211">resistivity</rs> deviates from the linear temperature dependence near the <rs type="tc">superconducting transition</rs>. The relationship of T C and T S for the films on YSZ is also shown. A higher T S is necessary to grow epitaxial thin films on YSZ than on STO, due to the larger lattice mismatch of the former. Accordingly, T C for the films on YSZ is higher, which could also be due to a larger strain at the interface. The highest <rs type="tc">T C0</rs> is about <rs corresp="#x32,#x9-211,#x51" type="tcValue">35.6 K</rs> and <rs corresp="#x28,#x9-211" type="tcValue">37 K</rs> for the films grown on STO and on YSZ, respectively. It is worthy to notice that on STO, films with higher <rs type="tc">T C0</rs> are those with a structure of mixed c-axis and a-axis oriented phases, as was reported earlier by Norton et al. . For the films grown on YSZ, the variation tendency of the measurement data seem to suggest a better superconductivity for the c-axis oriented films than those with a-axis orientation.</p>
        <p>An interesting thing of the films is their metastable properties. As the solubility of Ca in the bulk materials sintered at ambient pressure is less than 30%, metastable properties of the target with higher Ca doping levels could be expected, as having been pointed out by Norton et al. . Sintering the bulk materials under high pressure can raise the Ca substitution level to 70%. Superconductivity exhibits in bulks with Ca doping level from 30% to 70%, as mentioned previously in the literature . However, the superconducting bulk materials became insulating after fired in a furnace in air at a temperature higher than 200 o C for half an hour . Comparatively, by real-time monitoring using the reflection high energy electron diffraction (RHEED) system, we found that it took less than 1 minute for the film diffraction pattern to vanish, when the film was placed in a background pressure 10 −4 Pa at a temperature higher than 200 o C. There is nothing but some spots remained on the substrate after such a heating process, which can be observed by the naked eyes. The spots are found insulating (The resistance read from a multimeter is in the magnitude of MΩ).</p>
        <p>The in-plane <rs type="me_method" xml:id="x42">resistance measurement</rs> was carried out using the standard four-probe method on one of the c-axis oriented films grown on STO. Thickness of the film is around 800Å. The current density used was 700 A/cm 2 . Low ohmic contacts were made to the sample via coating the electrodes with Pt, and using silver paste to attach gold lines to the electrodes firmly.</p>
        <p>A part of the <rs type="me_method">R − T curve</rs> measured at zero field is shown in the inset of . The <rs type="tc">critical temperature</rs> <rs type="tc">T Conset</rs> is about <rs corresp="#x42,#x51" type="tcValue">47 K</rs> with a transition width about 6K (from 90% to 10% of ρ n ), which is close to other reports . However, the film has a smaller <rs type="me_method">resistivity</rs> just above T C , ρ(T | T C ) = 357 µΩcm. From the graph we can see that the transport behavior is metallic at high temperatures, but at temperatures just above <rs type="tc">T c</rs>, the <rs type="me_method">resistance</rs> has a very small enhancement. This should not be a contribution from the resistance along c-axis direction, since in the film a-axis oriented phase can be fully ruled out according to the XRD data. We would rather attribute the effective enhancement to some kind of weak localizations, although at present we do not have enough evidence to determine what kind of localization it is. We propose that in the film there are some localized charge carriers, so the small enhancement is the combined result of the free carriers itinerating and the localized carriers variable range hopping.</p>
        <p><rs type="tc">Superconducting transitions</rs> of the film in a field of 0.5, 1, 2, 4, 6, 8, and 10 T are presented in . For a more clear inspection, we plot the H-T phase diagram of the film in using the criterion 1%, 10%, 50%, 90%, and 99% of ρ n respectively. Line 1 is very close to the irreversible line and line 5 is very close to the upper critical field.</p>
        <ab type="figureCaption">Substrate temperature T S dependence of the crystal structure for films grown on YSZ. (a) and (b) are the XRD patterns correspond to films grown at T S of 905 o C and 700 o C, respectively. Star in (b) denotes the mis-orientation or/and the secondary phase. As a comparison, the XRD pattern of the target is shown in (c).</ab>
        <ab type="figureCaption">T S dependence of the superconducting transition temperature <rs type="tc">T C0</rs> and <rs type="tc">T Conset</rs> for the <rs type="material" xml:id="x51">Pr 0.5 Ca 0.5 Ba 2 Cu 3 O 7−δ films grown on (a) STO and (b) YSZ</rs>. Definitions of <rs type="tc">T C0</rs> and <rs type="tc">T Conset</rs> are detailed in the text. The solid lines in both graphs are just guides to the eyes. The hollow stars represent the ratio R(290K)/R(50K) in both graphs as directed by the arrow. Thickness of all the films shown here are around 800Å for STO and 1200Å for YSZ.</ab>
        <ab type="figureCaption">(a) Temperature dependence of the film <rs type="me_method">resistivity</rs> in various magnetic fields H c. A part of the <rs type="me_method">R-T curve</rs> measured at zero magnetic field is shown in the inset. (b) H-T phase diagram for the epitaxial film at different criterions 1%, 10%, 50%, 90%, and 99% of ρ n , corresponding to line 1, 2, 3, 4, 5 respectively. B C2 (0) is estimated using the WHH model to be ≃ 105.5 T and ≃ 47.1 T for line 1 and line 2, respectively. Film thickness here is about 800Å</ab>
        <p>A common feature in the film transport behavior is that the <rs type="me_method">in-plane resistivity</rs> ratio R(290K)/R(50K) is less than 2 (more precisely is 1.6) for the films grown on both STO and YSZ, as indicated by the hollow stars in . Before the <rs type="tc">superconducting transition</rs>, <rs type="me_method">resistivity</rs> of these films raises slightly, suggesting a weak carrier localization. The small <rs type="me_method">resistivity</rs> slope and the localization-like behavior near the <rs type="tc">superconducting transition temperature</rs>, which are often observed in <rs type="material">50% Pr doped YBCO</rs>, are almost independent of the magnetic field strength, as being noticed from the <rs type="me_method">resistivity</rs> data at B ≤ 10 T. The weak localization behavior could be attributed mainly to the low carrier density, as having been well shown in the <rs type="material">underdoped YBCO</rs> and <rs type="material">La 1−x Sr x CuO 4</rs> systems. In fact, Hall measurements carried out in <rs type="material">50% Ca-doped samples</rs> shows an in-plane carrier density lower than that in the <rs type="material">optimum-doped YBCO</rs> . The weak temperature dependence of normal <rs type="me_method">resistivity</rs> indicates an important scattering to the electron from the localized states in the present system. The disorder of Ba and Pr elements could contribute to such localized states, which is possible in the present film grown in an oxygen partial pressure of 40 Pa. The Pr ions may substitute for Ba in the lattice, similar to the Nd and Ba disorder observed in <rs type="material">Nd 1+x Ba 2−x Cu 3 O 7 films</rs> grown at oxygen partial pressures higher than 1 bar .</p>
        <p>So far, it is not well understood why films with a mixed orientation has a better superconductivity than the purely oriented (c or a) films grown on STO. We may attribute this to an improved oxygen intake process for the film of a mixed orientations. In other words, the mobile carrier concentration may be higher in the mixed orientation films than the purely oriented ones, as illustrated by the change of the normal state <rs type="me_method">resistivity</rs> slope in . Another feature we have noticed is that the small enhancement of the <rs type="me_method">resistivity</rs> near <rs type="tc">T C</rs> is weakened in the mixed orientation films, and shows a nearly linear temperature dependence of the <rs type="me_method">resistivity</rs> as illustrated by the 'mixed oriented' line in . And thus seems to suggest an occurrence of structural defects dependent delocalization of the carrier.</p>
        <p>We have made an estimate about the upper critical field B C2 from the field- dependent superconducting transition measurements. By using the criterion of the 99% and 90% of the normal-state <rs type="me_method">resistivity</rs> <rs type="me_method">ρ</rs> n for the determination of B C2 , a linear temperature dependence is obtained near <rs type="tc">T Conset</rs> with a slope dB C2 /dT estimated to be around 3.5 T/K and 1.73 T/K for line 1 and line 2 respectively, as seen in . Using the Werthamer, Helfand, and Holenberg (WHH) extrapolation to low temperatures with B C2 (0) = 0.73(−dB C2 /dT | T =T C )T C , the zero-temperature in-plane upper critical field is estimated to be B ab C2 (0) ≃ 105.5 T for line 1 and B ab C2 (0) ≃ 47.1 T for line 2.</p>
        <p>We have grown <rs type="material" xml:id="x66">Pr 0.5 Ca 0.5 Ba 2 Cu 3 O 7−δ epitaxial thin films</rs> on different substrates using the pulsed laser ablation technique. Good quality a and c-axis oriented films can both be obtained on STO via varying the substrate temperature. On YSZ, films with good c-axis orientation have also been grown. The <rs type="tc">highest T C0</rs> is around <rs corresp="#x66,#x20-145" type="tcValue">35.6 K</rs> and <rs corresp="#x66,#x20-145" type="tcValue">37 K</rs> for films grown on STO and YSZ substrates, respectively. These are consistent with the results of superconductivity in <rs type="material">Ca doped Pr-123</rs> as reported by Norton et al. previously. The films show a metastable thermostability. The very small R(290K)/R(50K) ratio together with the localization and a large normal state <rs type="me_method" xml:id="x20-145">resistivity</rs> of the films is perhaps caused by the essential scattering due to the localized electronic states. The <rs type="tc">superconducting transitions</rs> in a magnetic field up to 10 Tesla for one film grown on STO have been measured. The zero-temperature in-plane upper critical field B ab C2 (0) is also estimated from the <rs type="me_method">resistance</rs> data.</p>
      </body>
    </text>
  </tei>
