Repository: lfoppiano/SuperMat

# SuperMat 
SuperMat (Superconductors Material) dataset is a manually **linked** **annotated** dataset of superconductors related materials and properties.

## Content
 - Annotated dataset:
    - Superconductors data:
        - [Bibliographic](data/biblio) data references as XML-TEI or JSON (CORD-19) format
        - Sources are referenced in the [Bibliographic](data/biblio) data
        - The annotations are not public due to copyright 
    - Tabular version of the linked annotated entities in the dataset [CSV](data/csv/SuperMat-1.0.csv) (*)
    - Material data for segmenting inorganic material names
 - Annotation guidelines:
    - [Online version](https://supermat.readthedocs.io)

File: data/annotated/batch-1/Suzuki_etal_2015-CC.superconductors.tei.xml
<?xml version="1.0" encoding="UTF-8"?>
<tei xmlns="http://www.tei-c.org/ns/1.0">
  <teiHeader>
    <fileDesc xml:id="_1">
      <titleStmt>
        <title>Pressure-Induced Superconductivity in <rs type="class">BiS 2 -based</rs> <rs type="material">EuFBiS 2</rs></title>
    </titleStmt>
    <publicationStmt>
      <publisher>National Institute for Materials Science (NIMS), Tsukuba, Japan</publisher>
      <availability>
        <licence target="http://creativecommons.org/licenses/by/4.0/">
          <p>The Creative Commons Attribution 4.0 International (CC BY 4.0) Licence applies to this document.</p>
        </licence>
      </availability>
    </publicationStmt>
  </fileDesc>
  <encodingDesc>
    <appInfo>
      <application version="0.2.0-SNAPSHOT" ident="grobid-superconductors" when="2020-12-10T05:38+0000">
        <ref target="https://github.com/lfoppiano/grobid-superconductors">A machine learning software for extracting materials and their properties from scientific literature.</ref>
      </application>
    </appInfo>
  </encodingDesc>
  <profileDesc>
    <abstract>
      <p>We measured the electrical <rs type="me_method" xml:id="x2-5">resistivity</rs> of the <rs type="class">BiS 2 -based compound</rs> <rs type="material">EuFBiS 2</rs> under high pressure. <rs type="material" xml:id="x5">Polycrystalline EuFBiS 2</rs> shows insulator-metal transition and <rs type="tc">pressure-induced superconductivity</rs> above 0.7 GPa. The <rs type="tc">superconducting transition temperature</rs> increases with increasing applied pressure and shows a maximum value around <rs corresp="#x2-5,#x5" type="tcValue" xml:id="x9">8.6 K</rs> at <rs corresp="#x9" type="pressure">1.8 GPa</rs>.</p>
    </abstract>
  </profileDesc>
</teiHeader>
<text xml:lang="en">
  <body>
      <p>Since the discovery of <rs type="tc">superconductivity</rs> in <rs type="material">Bi 4 O 4 (SO 4 ) 1−x Bi 2 S 4</rs> , much attention has been paid to developing <rs type="class">BiS 2 -based layered superconductors</rs>. <rs type="class">BiS2-based compounds</rs> have a layered structure composed of an alternate stacking of superconducting and blocking layers, which is a common feature of <rs type="class">cuprate</rs> or <rs type="class">Fe-based</rs> superconductors. The typical <rs type="class">BiS 2 -based compound</rs> <rs type="material">LaOBiS 2</rs> <rs type="tc">shows superconductivity</rs> by O substitution with F in the blocking layer, which supplies electron carriers into the BiS 2 superconducting layer. This led to considerable advances in the <rs type="class">BiS 2 -based superconducting family</rs> within a few years. Interestingly, many <rs type="class">BiS 2 -based superconductors</rs> are sensitive to external pressure. The <rs type="tc">T c enhancement</rs> has been attributed to the local structure sensitivity of the <rs type="class">BiS 2 -based superconducting materials</rs>. Recently, it has been reported that the <rs type="class">BiS 2 -based compound</rs> <rs type="material">EuFBiS 2</rs> <rs type="tc">shows superconductivity</rs> even without any chemical doping. A charge-density-wave (CDW)-like behavior was simultaneously observed in its electrical <rs type="me_method">resistivity</rs>. It is necessary to have more information about its physical properties by using other probes. In this study, we demonstrate the electrical <rs type="me_method">resistivity</rs> measurements of <rs type="material">EuFBiS 2</rs> under high pressure. It is found that the semiconducting sample shows insulator-metal transition and superconductivity is induced by only applying pressure.</p>
      <p><rs type="material">Polycrystalline samples of EuFBiS 2</rs> were prepared by a solid-state reaction. Powders of EuS, BiF 3 , and Bi 2 S 3 were weighed with the nominal composition of <rs type="material">EuFBiS 2</rs> . The mixture was well-ground and pressed into pellets. The pellets were sealed in an evacuated quartz tube and then heated at 700 °C for 20 h. X-ray diffraction (XRD) measurement with Cu K radiation was carried out using Mini Flex 600 (RIGAKU). The compositional ratio was analyzed by energy dispersive X-ray spectroscopy (EDX) using JSM-6010LA (JEOL). The <rs type="me_method">electrical resistivity</rs> measurement was performed in the temperature range from 2 to 300 K using a physical property measurement system (PPMS, Quantum Design) by a four-probe method. A piston-cylinder-type high-pressure cell was used for applying hydrostatic pressure to the sample. Fluorinert 70/77 was employed as a pressure-transmitting medium. All the pressure values were estimated from the <rs type="tc">T c</rs> of a Pb manometer, although the actual pressure around room temperature includes underestimation.</p>
      <p>The obtained sample is the single phase of <rs type="material">EuFBiS 2</rs> , and the diffraction peaks can be indexed on the basis of a tetragonal unit cell with the lattice parameters a = 4.0478Å and c = 13.520(3) Å, as shown in Fig. . The compositional ratio is estimated to be Eu: F: Bi: S = 1: 0.9(4): 0.9(5): 1.7from EDX analysis, which is in good agreement with the nominal composition of <rs type="material" xml:id="x30">EuFBiS 2</rs> within the error.</p>
      <ab type="figureCaption">The <rs type="me_method" xml:id="x31">electrical resistivity</rs> at ambient pressure shows semiconducting behavior with a broad hump at around 230 K [Fig. ]. The resistivity increases with decreasing temperature, and is insulating in the temperature range below 180 K. The behavior drastically changes upon compression. The insulating behavior turns to metallic with applying pressure. This insulator-metal transition occurred at the pressure between 0.3 and 0.7 GPa. And also, the <rs type="tc">superconducting transition</rs> clearly appears at the pressure of <rs corresp="#x39,#x40" type="pressure">0.7 GPa</rs> as shown in Fig. .</ab>
      <p>The <rs type="tc">onset superconducting transition temperature</rs> (<rs type="tc">T c onset</rs> ) and zero-resistivity temperature (<rs type="tc">T c zero</rs> ) are <rs corresp="#x30,#x31" type="tcValue" xml:id="x39">5.2</rs> and <rs corresp="#x30,#x31" type="tcValue" xml:id="x40">2.1 K</rs>, respectively, at a pressure of <rs corresp="#x39,#x40" type="pressure">0.7 GPa</rs>. As shown in the lower panel of Fig. 2(c), both <rs type="tc">T c onset</rs> and <rs type="tc">T c zero</rs> exhibit a bell-shaped curve with the maximum of <rs corresp="#x30,#x31" type="tcValue" xml:id="x44">8.6 K</rs> at <rs corresp="#x44" type="pressure">1.8 GPa</rs> against the applied pressure. The broad hump at around 230 K at ambient pressure was gradually suppressed upon compression, and the peak temperature of the hump (T hump ) decreased with increasing pressure, as shown in the upper panel of Fig. . It is interesting to note that there is a correlation between the hump suppression and superconducting appearance. When the hump is suppressed completely, <rs type="tc">T c reaches its highest value</rs> at <rs corresp="#x44" type="pressure">1.8 GPa</rs>.</p>
      <p>Figure shows the <rs type="me_method">electrical resistivity</rs> at a pressure of 1.8 GPa under magnetic fields up to 3.5 T. The superconducting transition was suppressed with increasing magnetic field. The magnetic field dependences of <rs type="tc">T c onset</rs> and <rs type="tc">T c zero</rs> are shown in Fig. . The upper critical field (H c2 ) and irreversible field (H irr ) were estimated to be 3.0 and 1.5 T, respectively.</p>
      <p>It has been reported that the <rs type="tc">T c</rs> of <rs type="material">RE(O,F)BiS 2 (RE = La, Ce, Pr, Nd, Yb)</rs> series suddenly increases with increasing pressure. In the case of <rs type="material">EuFBiS 2</rs> , however, <rs type="tc">T c increases gradually</rs> up to its maximum with increasing pressure. The <rs type="tc">gradual increases in T c</rs> may evoke a correlation between <rs type="tc">T c</rs> and its electron density of states at the Fermi level. There is a possibility that the europium valence changes with applied pressure. If the europium valence changes from +2 to +3 with applied pressure, more carriers are doped into BiS 2 layers.</p>
      <p>The superconducting mechanism of <rs type="material">EuFBiS 2</rs> still attracts considerable interest. Further investigations are required to understand the intrinsic properties of superconductivity of <rs type="material">EuFBiS 2</rs>, for example, structural analysis, magnetic property and <rs type="me_method">specific heat</rs> measurements under pressure.</p>
      <p>In conclusion, the <rs type="tc">superconducting transition</rs> in <rs type="material">EuFBiS 2</rs> was induced by only applying pressure. The electrical <rs type="me_method" xml:id="x9-19">resistivity</rs> at ambient pressure showed semiconducting behavior with a broad hump at around 230 K. <rs type="material" xml:id="x63">EuFBiS 2</rs> showed insulator-metal transition and the <rs type="tc">superconductivity was observed</rs> at a pressure of 0.7 GPa. <rs type="tc">T c increased gradually</rs> with increasing pressure and showed a maximum of <rs corresp="#x9-19,#x63" type="tcValue" xml:id="x67">8.6 K</rs> at a pressure of <rs corresp="#x67" type="pressure">1.8 GPa</rs>.</p>
      <ab type="figureCaption">Color online) XRD pattern of the <rs type="material">polycrystalline sample of EuFBiS 2</rs> . Schematic illustration of the inset shows the crystal structure of <rs type="material">EuFBiS 2</rs> .</ab>
      <ab type="figureCaption">Color online) (a) Temperature dependence of <rs type="me_method">electrical resistivity</rs> for <rs type="material">EuFBiS 2</rs> under various pressures. The arrows indicate the peak temperature of the hump structure (T hump ). (b) Enlargement scale of the superconducting transition. <rs type="tc">T c onset</rs> was determined to the temperature at 95% of the <rs type="me_method">resistivity</rs> in its normal conduction state. (c) Pressure dependences of T hump , <rs type="tc">T c onset</rs> and <rs type="tc">T c zero</rs> .</ab>
      <ab type="figureCaption">Color online) (a) Temperature dependence of <rs type="me_method">electrical resistivity</rs> under various magnetic fields at a pressure of 1.8 GPa. (b) Magnetic field dependences of <rs type="tc">T c onset</rs> and <rs type="tc">T c zero</rs> . The dotted line in H c2 corresponds to the estimation from the Werthamer-Helfand-Hohenberg (WHH) approximation for the type-II superconductor in a dirty limit. The dashed line in H irr is the linear extrapolation of <rs type="tc">T c zero</rs>.</ab>
    </body>
  </text>
</tei>

File: data/annotated/batch-1/Tanaka_etal_2017-CC.superconductors.tei.xml
<?xml version="1.0" encoding="UTF-8"?>
<tei xmlns="http://www.tei-c.org/ns/1.0">
  <teiHeader>
    <fileDesc xml:id="_0">
      <titleStmt>
        <title>Superconductivity and its Enhancement under High Pressure in <rs type="material">"F-free" Single Crystals of CeOBiS 2</rs></title>
    </titleStmt>
    <publicationStmt>
      <publisher>National Institute for Materials Science (NIMS), Tsukuba, Japan</publisher>
      <availability>
        <licence target="http://creativecommons.org/licenses/by/4.0/">
          <p>The Creative Commons Attribution 4.0 International (CC BY 4.0) Licence applies to this document.</p>
        </licence>
      </availability>
    </publicationStmt>
  </fileDesc>
  <encodingDesc>
    <appInfo>
      <application version="0.2.0-SNAPSHOT" ident="grobid-superconductors" when="2020-12-10T05:38+0000">
        <ref target="https://github.com/lfoppiano/grobid-superconductors">A machine learning software for extracting materials and their properties from scientific literature.</ref>
      </application>
    </appInfo>
  </encodingDesc>
  <profileDesc>
    <abstract>
      <p><rs type="material">F-free" CeOBiS2 single crystals</rs> have successfully grown, thoroughly eliminating a concern about F-contamination by using a high-purity CsCl flux. The obtained crystals have a plate-like shape with a size of 1.0-3.0 mm in the well-developed plane. Single crystal X-ray structural analysis clearly revealed that the <rs type="material" xml:id="x3">CeOBiS2</rs> crystallizes with a space group P4/nmm (with lattice parameters of a = 4.0189(6) Å, c = 13.573(2) Å). The bond valence sum estimation and X-ray photoelectron spectroscopy analysis showed that the chemical state of Ce was in the mixed valence of Ce 3+ and Ce 4+ . The single crystals show <rs type="tc">superconductivity with zero resistivity</rs> at ~<rs corresp="#x3,#x3-13" type="tcValue">1.3 K</rs>. This is the first conclusive evidence of superconductivity driven by Ce valence fluctuation in surely <rs type="material" xml:id="x6">non-doped CeOBiS2</rs>. The <rs type="tc">superconducting transition temperature</rs> was enhanced <rs corresp="#x6" type="tcValue">up to ~3.8 K</rs> by applying hydrostatic pressure.</p>
      </abstract>
      <ab type="keywords">Single crystal X-ray structural analysis, Ce valence evaluation, <rs type="me_method" xml:id="x3-13">Resistivity</rs> under high pressure, <rs type="class">BiS2-based superconductors</rs>, Layered <rs type="class">mixed-anion compounds</rs></ab>
    </profileDesc>
  </teiHeader>
  <text xml:lang="en">
    <body>
      <p>In a development of materials science, it is important to prepare a series compound whose physical properties can be continuously controlled without changing its basic structure. Recently discovered <rs type="class">BiS2-based layered superconductors</rs>, <rs type="material">R(O,F)BiS2 (R: La, Ce, Pr, Nd, Yb)</rs> , are a kind of such compound family. These compounds are also categorized as "<rs type="class">mixed-anion" materials</rs>, and are paid attention as a candidate for next generation functional materials, such as optoelectronic material , thermoelectric material , monolayer application , and so on. When the O atoms are substituted by F atoms, the parent material of <rs type="material">ROBiS2</rs> continuously varies its physical properties, then <rs type="tc">it shows superconductivity</rs>. The compounds have layered structure which is composed of superconducting BiS2 layers and charge reservoir RO layers, similar to which is found in the <rs type="class">Fe-based superconductors</rs>, <rs type="material">Rn(O,F)FeAs (Rn: rare earth elements)</rs> . Many <rs type="class">BiS2-based superconducting materials</rs> have been developed by modifying the building blocks, for example, <rs type="material">Bi(O,F)BiS2</rs> , <rs type="material">La(O,F)BiCh2 (Ch = S, Se)</rs> . <rs type="material">Ce(O,F)BiS2</rs> is one of the material series in the <rs type="class">BiS2-based superconductors</rs> family. It has been reported to show curious phenomenon like a coexistence of magnetic ordering with superconductivity . In order to understand the superconducting nature of this material series, it is important to evaluate the fundamental properties of parent compound, <rs type="material">CeOBiS2</rs>.</p>
      <p>For such a purpose, a usage of the single crystals is definitely helpful. It brings us a lot of valuable information such as precise crystal structure , superconducting anisotropy , high pressure effect on uniaxial compression , and so on. The single crystals of <rs type="class">BiS2-based compounds</rs> can be prepared by using a conventional alkali metal chloride flux method , and <rs type="material">CeOBiS2</rs> also has been prepared . However, the reported results were controversial, an article showed that the <rs type="material">CeOBiS2</rs> <rs type="tc">shows superconductivity</rs> without fluorine doping , on the other hand, the other article had reported nonmetallic behavior of <rs type="me_method">resistivity</rs> in <rs type="material">CeOBiS2</rs>.</p>
      <p>The controversial results might be attributed to a small amount of fluorine contamination from the flux material. Because typical CsCl chemical reagent had been confirmed to contain F elements by ion chromatography analysis . It is necessary to prepare <rs type="material">CeOBiS2</rs> which is thoroughly eliminated the concern about F-contamination. In this study, we have successfully grown such <rs type="material">"F-free" CeOBiS2 single crystals</rs> by using a high-purity CsCl flux. The single crystals are characterized by means of X-ray structural analysis and X-ray photoelectron spectroscopy (XPS), then the superconductivity under high pressure as well as ambient pressure is discussed regarding the valence state of Ce. This is a part of studies to understand puzzles behind the superconductivity of the <rs type="class">BiS2-based compound family</rs>.</p>
      <p><rs type="material">Single crystals of CeOBiS2</rs> were grown by similar way to the previous studies by using an alkali metal flux method . Powders of Ce2S3 (99.9 wt%), Bi2S3 (99.9 wt%), Bi2O3 (99.9 wt%) were mixed with the nominal composition of <rs type="material">CeOBiS2</rs>. The starting powders of 0.8 g were mixed with 5 g of high purity CsCl flux (Strem Chemicals, 99.999 wt%), and it was sealed in an evacuated quartz tube. The quartz tube was heated at 950°C for 10 h, followed by cooling to 650°C at a rate of 1°C/h, then the sample was cooled down to room temperature in the furnace. The obtained materials were washed and filtered by distilled water in order to remove the flux materials. In the case of "F-doped" crystals, BiF3 powder was added to the starting materials as a fluorine source with a flux of CsCl/KCl .</p>
        <p>Single crystal X-ray structural analysis was carried out using a Rigaku Mercury CCD diffractometer with graphite monochromated MoK radiation ( = 0.71072 Å) (Rigaku, XtaLABmini). The crystal structure was solved and refined by using the program SHELXT and SHELXL , respectively, in the WinGX software package . The compositional ratio of the single crystals was evaluated by electron probe microanalysis (EPMA) associated with the observation of the microstructure by using scanning electron microscopy (SEM) (JEOL, JXA-8200).</p>
        <p>Chemical states of the component were estimated by XPS analysis using AXIS-ULTRA DLD (Shimadzu/Kratos) with AlK X-ray radiation (h = 1486.6 eV), operating under a pressure of the order of 10 -9 Torr. The sample single crystals were cleaved before the measurement. The analyzed area was approximately 1×1 mm 2 . The background signals were subtracted by using an active Shirley method on COMPRO software . The photoelectron peaks were analyzed by the pseudo-Voigt functions peak fitting.</p>
        <p>The temperature dependence of <rs type="me_method">resistivity</rs> at ambient pressure was measured by physical property measurement system (PPMS, Quantum Design) with an adiabatic demagnetization refrigerator (ADR) option. The temperature dependence of <rs type="me_method">magnetization</rs> was measured by a superconducting quantum interference device (SQUID) magnetometer (MPMS, Quantum Design) under zero-field cooling (ZFC) and field cooling (FC) with an applied field of H = 10 Oe parallel to the c-axis of single crystals. Piston cylinder type high pressure cell was used in PPMS for <rs type="me_method">measurement of resistivity</rs> under hydrostatic pressure by using Fluorinert 70/77 as a pressure medium. The pressure values were estimated from <rs type="tc">superconducting transition temperature</rs> (<rs type="tc">Tc</rs>) of Pb manometer.</p>
        <p>In an attempt to obtain the <rs type="material">"F-free" CeOBiS2 single crystals</rs>, a high purity CsCl was employed for the flux material. The inclusion of F atoms in the flux was confirmed to less than 6.53×10 -4 mol% by ion chromatography. Figure shows a typical SEM image for <rs type="material">CeOBiS2 single crystals</rs>, demonstrating a plate-like shape with 1.0-3.0 mm in size and 10-30 m in thickness. Ce, O, Bi, S elements were detected in this sample by qualitative analysis of EPMA. The averaged compositional ratio was estimated to be Ce:O:Bi:S = 1.00±0.10:1.06±0.10:1.01±0.05:2, in which the ratio was based on S = 2. It is in good agreement with the nominal composition within the error, suggesting that the single crystals have a composition of <rs type="material">CeOBiS2</rs>.</p>
        <p>On the other hand, <rs type="material">"F-doped" CeOBiS2 crystals</rs> were also synthesized for a comparison in the similar synthesizing way . The compositional ratio of the "F-doped" crystals was estimated to be <rs type="material">Ce(O0.73F0.27)BiS2</rs> by EPMA. Hereafter, we call the <rs type="material">"F-free" CeOBiS2 and "F-doped" Ce(O0.73F0.27)BiS2 crystals</rs> for <rs type="material">CeOBiS2</rs> and <rs type="material">Ce(O,F)BiS2</rs>, respectively.</p>
        <ab type="figureCaption">SEM image of <rs type="material">CeOBiS2 single crystals</rs>.</ab>
        <p>Single crystal X-ray structural analyses of the <rs type="material">CeOBiS2</rs> and <rs type="material">Ce(O,F)BiS2</rs> were successfully performed.</p>
        <p>Details of the analysis and crystallographic parameters are listed in Table II. The refinement for <rs type="material">CeOBiS2</rs> and <rs type="material">Ce(O,F)BiS2</rs> was converged to the R1 values of 6.47% and 7.79% for I ≥ 2(I), respectively, for 16 variables including anisotropic displacement parameters. Both compounds crystallize with space group P4/nmm, and they have lattice parameters of a = 4.0189(6) Å, c = 13.573(2) Å for <rs type="material">CeOBiS2</rs>, and a = 4.0321(6) Å, c = 13.356(3) Å for <rs type="material">Ce(O,F)BiS2</rs>. All atoms were located at special positions and their anisotropic displacement parameters were all positive with similar values, appearing physically reasonable. The refined occupancy of Bi is slightly smaller than 1.0, although those of the other elements were refined to be unity within the error. This fact may be attributed to existence of small deficiency in Bi site similar to that found in the other <rs type="class">BiCh2-based compound</rs> . The final refinement in <rs type="material">CeOBiS2</rs> was performed with fixed the occupancies of Ce, S, and O to 1.0. Since the occupancy refinement of O and F in <rs type="material">Ce(O,F)BiS2</rs> did not converge under constrain of Occ.(O) + Occ.(F) = 1, the occupancies were fixed to the EPMA-estimated values of Occ.(O) = 0.73, Occ.(F) = 0.27 in the final refinement. It is necessary to mention about large residual peaks/holes around Bi and Ce sites. These large residual densities are attributed to disagreeable reflections due to the stacking fault, which frequently occurs in layer structured compounds, and/or the local disorder of Bi/Ce-sites in its crystal structure those found in the similar <rs type="class">BiCh2 compounds</rs>.</p>
        <ab type="tableCaption">Table I. Atomic coordinates, atomic displacement parameters (Å 2 ), and bond valence sum (BVS) for the <rs type="material">CeOBiS2</rs> and <rs type="material">Ce(O,F)BiS2</rs>.</ab>
        <ab type="tableCaption">TABLE II. Crystallographic data for the <rs type="material">CeOBiS2</rs> and <rs type="material">Ce(O,F)BiS2</rs></ab>
        <p>A schematic illustration of the crystal structure of <rs type="material">CeOBiS2</rs> is shown in Figure . The crystal has an alternate stacking of BiS2 and CeO layers, isostructural with those reported in the other <rs type="class">BiCh2-based compounds</rs>. Some selected bonding distances and angles are given in Fig. as the thermal ellipsoids representation and Table III. Bi atoms are bonded with S atoms in three kinds such as Bi-S1, inter-plane Bi-S2, and intra-plane Bi-S2 bondings. The interatomic distance of intra-plane Bi-S2 is much shorter and longer than that of inter-plane Bi-S2 (3.373(10) Å) and Bi-S1 (2.514(8) Å), respectively, with similar tendency to the <rs type="class">BiCh2-based compounds</rs> [18-21]. The intra-plane S2-Bi-S2 angle in the <rs type="material">CeOBiS2 crystals</rs> is 177.204(3)°. The Bi-S plane is less distorted compare to the Bi-Ch plane in the other F-doped <rs type="class">BiCh2-based compounds</rs> [18,20,21]. As seen from Table III, the Bi-S plane in <rs type="material">Ce(O,F)BiS2</rs> is 179.630(3)°, which is flatter than that of <rs type="material">CeOBiS2</rs>. The F-doping to the blocking layers in <rs type="material">La(O,F)BiS2</rs> increases the flatness in Bi-S plane, then stabilizes the crystal structure . The carrier numbers in the blocking layers may optimize the Bi-S plane. Namely, the corrugation adjustment in the Bi-S plane seems to be driven by the charge transfer between Bi-S plane and the blocking layers. In the case of this study, valence fluctuant Ce atoms would change its valence state with the structural optimization.</p>
        <ab type="figureCaption">Bond valence sum's (BVS's) for <rs type="material">CeOBiS2</rs> and <rs type="material">Ce(O,F)BiS2</rs> were estimated from the observed bond distances and the BVS parameters (r0 and B values) of nominal valence Ce 3+ , Bi 3+ , S 2-, O 2- , F 1- provided by Brown . The BVS values are also listed in Table . According to the refined composition of <rs type="material">CeOBi0.96S2</rs> in the "F-free" crystal, the nominal valence summation is -0.12. The charge neutrality should be kept by modification in the valence states of the cations, Ce and Bi. Note that the BVS of Bi was estimated to be nearly + 3, (+2.96). On the other hand, BVS of Ce was estimated to be +3.19, indicating the charge neutrality is conserved by the existence of mixed valence state of Ce 3+ and Ce 4+ , although that of <rs type="material">Ce(O,F)BiS2</rs> is +2.93 implying the nearly single valence state of Ce 3+ .</ab>
        <ab type="figureCaption">(a) Schematic illustration of the crystal structure of <rs type="material">CeOBiS2</rs>. (b) Thermal ellipsoids representation of <rs type="material">CeOBiS2</rs> with the selected bonding distances and angles. Displacement ellipsoids are drawn at an 80% probability level.</ab>
        <ab type="tableCaption">Table III. Selected bond lengths (Å) and angles (°) of the <rs type="material">CeOBiS2</rs> and <rs type="material">Ce(O,F)BiS2 single crystals</rs></ab>
        <p>Valence states of Ce in <rs type="material">CeOBiS2</rs> and <rs type="material">Ce(O,F)BiS2 single crystals</rs> XPS analysis was carried out to investigate the chemical states of Ce in the both <rs type="material">single crystals of CeOBiS2 and Ce(O,F)BiS2</rs>. The XPS spectrum of the Ce 3d in <rs type="material">CeOBiS2</rs> is shown in the lower line of Figure . It is clearly seen that there is a single peak at 916.6 eV (u'). It has been reported that it is associated to the Ce 3d3/2 and a characteristic feature of a presence of tetravalent Ce ions (Ce 4+ ) in Ce compounds , implying that the chemical state of Ce atoms in the single crystals is in a mixed valence state of Ce 4+ and Ce 3+ . Since the signal of the Ce 3d level has a very complicated satellite structure, the peaks were labeled v and u according to the method firstly established by Burroughs et al . The two multiplets v and u corresponds to the spin-orbit splitting of 3d5/2 and 3d3/2 core holes, respectively. In this notation, the corresponding spin-orbit splitting is indicated by the same superscript of v. The peak positions of Ce 4+ and Ce 3+ were firstly determined from measurements for standard materials of CeO2 and Ce2S3, respectively.</p>
        <p>The v series of peaks correspond to a mixing configuration of v: Ce(IV)(3d 9 4f 2 ) O(4 ), v': Ce(IV)(3d 9 4f 1 ) O(2p 5 ) and v': Ce(IV)(3d 9 4f 0 ) O(2p 6 ) final states in Ce 4+ , and v 0 : Ce(III)(3d 9 4f 2 ) O(2p 5 ) and v': Ce(III)(4d 9 4f 1 ) O(2p 6 ) final states in Ce 3+ . The same assignments could be also applied to the u series of peaks. Therefore, ten peaks in total corresponding to the pairs of spin-orbit doublets can be identified in the Ce 3d5/2,3/2 spectrum, namely the spectrum is composed of the peaks of Ce(III) (v 0 + v' + u 0 + u') and Ce(IV) (v + v' + v' + u + u' + u'). These results are in good agreement with the other XPS results in mixed valence Ce compounds . The area ratio of the fitted peaks of Ce 3+ to that of Ce 4+ was estimated to be about 25:6, suggesting the average valence of Ce is Ce . This value is identical to the result of BVS estimation from the X-ray structural analysis.</p>
        <p>The XPS result of <rs type="material">Ce(O,F)BiS2</rs> is also shown in the upper line of Fig. . Note that the u' peak, which is a fingerprint of Ce 4+ , hardly observed in the spectrum. The Ce 4+ valence state seems to disappear after the F-doping. The average Ce valence was estimated to be Ce 3.04+ from this measurement. This valence number is also in good agreement with the BVS estimation, and it indicates that the Ce valence no longer fluctuates in the F-doped crystals. These valence states may change the orbital overlapping in the BiS2 plane due to the corrugation adjustment, and affect to the physical properties taking into account the in-plane chemical pressure effect of <rs type="class">BiCh2-based compounds</rs>.</p>
        <ab type="figureCaption">Ce 3d5/2,3/2 XPS spectra and the fitted curves for <rs type="material">CeOBiS2</rs> (lower line) and <rs type="material">Ce(O,F)BiS2</rs> (upper line) single crystals.</ab>
        <p>Figure shows the temperature dependence of <rs type="me_method" xml:id="x25-6">resistivity</rs> and <rs type="me_method">magnetization</rs> for the single crystals of <rs type="material">CeOBiS2</rs> and <rs type="material">Ce(O,F)BiS2</rs>. <rs type="material" xml:id="x86">CeOBiS2</rs> clearly showed <rs type="tc">zero-resistivity</rs> around <rs type="tc">Tc zero</rs> <rs corresp="#x25-6,#x86" type="tcValue">~1.3 K</rs>, suggesting that the <rs type="material">"F-free" CeOBiS2</rs> <rs type="tc">shows superconductivity</rs> due to charge transfer from Ce valence fluctuation as speculated in Ref. .</p>
        <p>The <rs type="tc">Tc zero</rs> of <rs type="material" xml:id="x93">Ce(O,F)BiS2</rs> was ~<rs corresp="#x93" type="tcValue">3.1 K</rs>, and the corresponding <rs type="tc">Meissner signal</rs> was also observed in the <rs type="me_method">magnetization measurement</rs> down until 2.0 K (inset of Fig.). On the other hand, a magnetic anomaly around ~6 K has separately appeared, while the superconducting <rs type="material">CeOBiS2</rs> did not show any magnetic behavior down to 2.0 K. Similar magnetic anomaly has been reported both in the single crystals and polycrystalline samples . This magnetic anomaly has previously been reported as a coexistence of magnetic ordering and superconductivity . However, the anomaly was also observed in <rs type="class">SbS2-based compound</rs>, <rs type="material">Ce(O,F)SbS2</rs>, which <rs type="tc">does not show superconductivity</rs> . These facts imply that the magnetic anomaly is independent of the superconductivity, and it is caused by the common structure of Ce(O,F) layers, different from the superconducting BiS2 layers. The appearance of anomaly in <rs type="material">Ce(O,F)BiS2</rs> is attributed to originate from the valence modification in Ce atoms to Ce 3+ -rich state by the F substitution.</p>
        <ab type="figureCaption">Temperature dependence of <rs type="me_method">resistivity</rs> for the <rs type="material">single crystals of CeOBiS2 and Ce(O,F)BiS2</rs>. The inset shows temperature dependence of magnetic susceptibility in zero-field cooling (ZFC) and field cooling (FC) mode. The magnetic field of 10 Oe was applied parallel to c-axis.</ab>
        <p>change its superconducting property under a high pressure of several GPa. Figure shows the temperature dependence of <rs type="me_method">resistivity</rs> under various pressure. The <rs type="me_method">resistivity</rs> shows a broad hump-like behavior around ~100 K at <rs type="pressure">ambient pressure</rs>. With increase of the applied pressure, the resistivity at room temperature tends to decrease. And the hump-like behavior was drastically suppressed above a pressure of <rs type="pressure">1.3 GPa</rs>, and then the resistivity starts to show metallic-like behavior. This tendency is similar to the result in the other <rs type="class">BiS2-based compound</rs>, <rs type="material">EuFBiS2</rs>, which also include a valence fluctuant Eu . Although the mechanism of hump-like behavior and the reason why pressure can suppress it are unclear, the analogy is interesting.</p>
        <ab type="figureCaption">Temperature dependence of <rs type="me_method">resistivity</rs> of <rs type="material">CeOBiS2 single crystals</rs> under various pressure.</ab>
        <p>Figure shows an enlargement scale of the resistivity under pressure together with that was measured by ADR at ambient pressure (right hand side axis, the same data with Fig. ). The <rs type="tc">onset Tc</rs> (<rs type="tc">Tc onset</rs> ) was determined to the temperature at 95% of <rs type="me_method" xml:id="x27-204">resistivity</rs> value at 10 K, and it was enhanced by applying pressure. It reaches to the maximum value of ~<rs corresp="#x27-204,#x122" type="tcValue" xml:id="x110">3.8 K</rs>, and <rs type="tc">zero-resistivity temperature</rs> (<rs type="tc">Tc zero</rs> ) was <rs corresp="#x120" type="tcValue" xml:id="x113">3.2 K</rs> at a pressure of <rs corresp="#x110,#x113" type="pressure">1.62 GPa</rs>. After releasing the applied pressure, the <rs type="tc">Tc</rs> returned back to the initial value of <rs type="tcValue">less than 2.0 K</rs>, and the large normal <rs type="me_method" xml:id="x27-281">resistivity</rs> and hump-like behavior also resurfaced. Interestingly, the <rs type="tc">highest Tc onset</rs> and <rs type="tc">Tc zero</rs> are almost the same with those of <rs type="material">F-doped single crystals</rs> as shown in Fig. . The carriers for superconductivity in <rs type="material" xml:id="x120">CeOBiS2</rs> should be come from the mixed valence of Ce, because there is no dopant.</p>
        <p>Since the average valence of Ce was estimated to be Ce from XPS measurement, 0.19 electron carriers are excess from the charge neutrality in the blocking layers. Then it would be doped to the BiS2 layers per Ce atom. On the other hand, the BiS2 layer in <rs type="material">F-doped crystal</rs> contains 0.27 electron carriers from substituted F of ~0.27 per CeO unit according to the EPMA estimation. These results suggest that the total carrier number is comparable to each other. There still remains a question why the <rs type="tc">Tc</rs> of the <rs type="material" xml:id="x122">CeOBiS2</rs> at <rs corresp="#x124" type="pressure">ambient pressure</rs> is only <rs corresp="#x27-281,#x122" type="tcValue" xml:id="x124">1.5 K</rs>, which is considerably lower than that of <rs type="material">Ce(O,F)BiS2</rs>. It might be attributed to the effective carrier numbers in BiS2 plane. The BiS2 layer in <rs type="material">CeOBiS2</rs> is little bit corrugated compare to that is in <rs type="material">Ce(O,F)BiS2</rs>. When the external pressure was applied, the corrugation in the BiS2 layers would be expected to be flatter than that is in ambient pressure. This results in increase of the effective carrier number contributed to the conduction nature. In other words, the carrier number in BiS2 layers would be increased by applying pressure. It is reasonable that the comparable <rs type="tc">Tc</rs>'s of <rs type="material">CeOBiS2</rs> under high pressure and <rs type="material">Ce(O,F)BiS2</rs> are attributed to the total effective carrier numbers in the individual crystals.</p>
        <ab type="figureCaption">Enlarged scale of the temperature dependence of <rs type="me_method">resistivity</rs> of <rs type="material">CeOBiS2 single crystals</rs> under various pressure. The right-hand side axis is used for the ambient one measured by using ADR option of PPMS (the same data with Fig.4).</ab>
        <p>The resistivity at 1.62 GPa was measured under various magnetic fields along the c-axis (H/c) and the ab-plane (H/ab) as shown in Figures , respectively. The <rs type="tc">superconductivity is significantly suppressed</rs> with increasing field in both directions. Figure shows the temperature dependence of the upper critical field (Hc2(T), which was plotted from the values of <rs type="tc">Tc onset</rs> in Fig. . The Hc2(0) in H/c and H/ab were estimated to be Hc2 /c (0) = 3240 Oe and Hc2 /ab (0) = 7400 Oe, respectively, from the Werthamer-Helfand-Hohenberg (WHH) approximation for the Type II superconductor in a dirty limit .</p>
        <p>The superconducting anisotropic parameter  = Hc2 /ab (0)/Hc2 /c (0) is determined to be 2.3. The  of <rs type="material">Ce(O,F)BiS2</rs> was reported to 11-21 . In case of <rs type="material">La(O,F)BiS2</rs>, the anisotropic parameter varies from 23 to 45 depending on its fluorine content .  = 2.3 determined in this study is quite less anisotropic compare to that of the other <rs type="class">BiS2-based superconducting materials</rs>. The quite small anisotropy in the crystals might be reflected from the electronic structure. Further investigation is required.</p>
        <ab type="figureCaption">Temperature dependence of <rs type="me_method" xml:id="x35-4">resistivity</rs> of <rs type="material">CeOBiS2 single crystals</rs> at a pressure of <rs type="pressure">1.62 GPa</rs> under various magnetic field in (a) H/ab, and (b) H/c.</ab>
        <ab type="figureCaption">Temperature dependence of upper critical field Hc2(T) of the <rs type="material">single crystals of CeOBiS2</rs>. The dotted line shows WHH approximation to estimate Hc2(0).</ab>
        <p><rs type="material">F-free CeOBiS2 single crystals</rs> were successfully grown using a high-purity CsCl flux. The crystal structure of <rs type="material" xml:id="x140">CeOBiS2 crystals</rs> was determined to have tetragonal crystal system with a space group P4/nmm (lattice parameters of a = 4.0189(6) Å, c = 13.573(2) Å). The BVS estimation and XPS analysis showed that the chemical state of Ce was in the mixed valence of Ce 3+ and Ce 4+ . The single crystals <rs type="tc">show superconductivity</rs> with <rs type="tc">zero resistivity</rs> at ~<rs corresp="#x140,#x35-4" type="tcValue" xml:id="x143">1.3 K</rs> under <rs corresp="#x143" type="pressure">ambient pressure</rs>. <rs type="tc">The onset temperature of superconducting transition</rs> was enhanced up to ~<rs corresp="#x140" type="tcValue">3.8 K</rs> by applying hydrostatic pressure. The superconducting anisotropic parameter was determined to be 2.3 from its upper critical magnetic field. The less anisotropic character in the compound will be expected to reveal by means of some electronic structural studies such as ab-initio calculations, and/or angle-resolved photoemission spectroscopy.</p>
    </body>
  </text>
</tei>
