Repository: lfoppiano/SuperMat

# SuperMat 
SuperMat (Superconductors Material) dataset is a manually **linked** **annotated** dataset of superconductors related materials and properties.

## Content
 - Annotated dataset:
    - Superconductors data:
        - [Bibliographic](data/biblio) data references as XML-TEI or JSON (CORD-19) format
        - Sources are referenced in the [Bibliographic](data/biblio) data
        - The annotations are not public due to copyright 
    - Tabular version of the linked annotated entities in the dataset [CSV](data/csv/SuperMat-1.0.csv) (*)
    - Material data for segmenting inorganic material names
 - Annotation guidelines:
    - [Online version](https://supermat.readthedocs.io)

File: data/annotated/batch-2/EPL0480073-CC.superconductors.tei.xml
<?xml version="1.0" encoding="UTF-8"?>
<tei xmlns="http://www.tei-c.org/ns/1.0">
  <teiHeader>
    <fileDesc xml:id="_0">
      <titleStmt>
          <title>Universal relationship between the penetration depth and the normal-state conductivity in <rs type="material">YBaCuO</rs>.</title>
      </titleStmt>
      <publicationStmt>
        <publisher>National Institute for Materials Science (NIMS), Tsukuba, Japan</publisher>
        <availability>
          <licence target="http://creativecommons.org/licenses/by/3.0/">
            <p>The Creative Commons Attribution 3.0 Unported (CC BY 3.0) Licence applies to this document.</p>
          </licence>
        </availability>
      </publicationStmt>
    </fileDesc>
    <encodingDesc>
      <appInfo>
        <application ident="grobid-superconductors" version="project.version">
          <ref target="https://github.com/lfoppiano/grobid-superconductors">A machine learning software for extracting materials and their properties from scientific literature.</ref>
        </application>
      </appInfo>
    </encodingDesc>
    <profileDesc>
      <abstract>
          <p>The absolute values of the conductivity in the normal state σ n and of the low temperature penetration depths λ(0) were measured for a number of different samples of the <rs type="class">YBaCuO family</rs>. We found a striking correlation between σ n and λ −2 regardless of doping, oxygen reduction or defects, thus providing a simple method to predict the superconducting penetration depth and to have an estimate of the sample quality by measuring the normal-state conductivity.</p>
      </abstract>
    </profileDesc>
  </teiHeader>
  <text xml:lang="en">
    <body>
      <p>The superconducting penetration depth, λ(0), is one of the most important electrody- namic properties of the high-temperature superconductors and provides direct information about the spectral weight of the superconducting condensate . In the normal state the low frequency electrodynamics can be characterized by the absolute value of the conductivity σ n (ν, T ). At not too high frequencies, σ n (ν, T ) is in a good approximation a real function of frequency. Because λ(0) and σ n (0, T ) both involve a Fermi-surface averaging and depend on the same amplitude factors e 2 N(0)υ 2 F , they may be expected to be connected to each other.</p>
      <p>In order to investigate possible correlations experimentally, we have carried out submillimeter-wave (100 GHz ¡ ν ¡1100 GHz) transmission experiments on different thin <rs type="material">YBa 2 Cu 3 O 7−δ films</rs>. Optimally doped films on different substrates were obtained by laser ablation and by magnetron sputtering. One film was oxygen reduced after the measurement and then remeasured under identical conditions. Transmission experiments in the frequency range 100-1100 GHz were performed utilizing a set of backward-wave oscillators. The mea- surements were performed in a Mach-Zehnder interferometer arrangement which allows both, the measurements of transmission and phase shift. The properties of the substrates were determined in separate experiments. Utilizing the Fresnel optical formulas for the complex transmission coefficient for a double layer system, the complex conductivity was determined from the observed spectra without any approximations. It is important to note, that the absolute values of the conductivity could be deduced directly from the experiment.</p>
      <p>The penetration depth was calculated from the conductivity data via λ = c/ωk, with k being the imaginary part of the complex refractive index k = Im[i(σ 1 + iσ 2 )/ε 0 ω] 1/2 . This expression for λ gives the usual microwave result λ = (µ 0 ωσ 2 ) −1/2 in the limit σ 1 ≪ |σ 2 | and reduces to the expression for the skin depth in the normal state (σ 1 ≫ |σ 2 |).</p>
      <p>The submillimeter properties of <rs type="material">YBa 2 Cu 3 O 7−δ films</rs> for a fixed frequency ν = 450 GHz (15 cm −1 ) are summarized in the . In addition, some details of the film preparation, the weight of the superconducting condensate (ω 2 p,s = c 2 /λ(0) 2 ), and the effective scattering rate (Eq. 1) are given. The detailed submillimeter-wave data for the samples No.1,3,5 were published previously . The data in Tab.1 are represented in the order of decreasing absolute values of the conductivities at 100 K. Comparing the conductivity column with the penetration depth column, the correlation between these two quantities becomes obvious.</p>
      <p>With the exception of the sample No.4, the penetration depth increases with decreasing conductivities. We note that the scattering of data for different samples may be connected with experimental difficulties in measuring the absolute values of conductivity and penetra- tion depth. In addition, in spite of substantial progress in prepairing good quality YBaCuO films , the details of deposition process still may influence the experimental results.</p>
      <p>To check the possible correlation between σ n and λ in more detail, the normal state con- ductivity and the superconducting penetration depth were analyzed on the basis of published data available up to now. The results of this analysis are summarized in . In order to simplify the analysis only results on <rs type="class">YBaCuO based materials</rs> were considered. To compare the absolute values of the conductivity for different samples the characteristic temperature of T =100 K was chosen. It is well known that the resistivity even of oxygen reduced or doped cuprates is to a reasonable approximation linear for temperatures between 100 K and 300 K. A linear temperature scaling was therefore used, if the results were reported at temperatures different from T =100 K. Taking into account the relatively strong scattering of the data for different samples, this procedure certainly introduces no substantial errors. represents the data as measured by different experimental methods. In addition to the thin film results by THz transmission technique , mutual inductance data and single crystal data are shown. The remarkable feature of is that the majority of experimental points closely follows the dashed line, which is the best fit to our data according to the expression λ(0) −2 /µ 0 = σ n /τ , with 1/τ = 22 THz.</p>
      <p>Fig. 1 thus suggest that the absolute value of the conductivity in the normal state is approximately proportional to the spectral weight of the superconducting condensate ω 2 p,s or to the inverse square of the penetration depth λ(0) −2 . In the following we would like to suggest rather simple arguments to understand this rela- tion. Within the isotropic approximation the real part of the conductivity can be written as σ n = ε 0 ω 2 p,n τ , where τ −1 is the quasiparticle scattering rate and ε 0 ω 2 p,n is the spectral weight of the Drude peak. For a number of high temperature cuprates in the normal conducting state the characteristic scattering rate has been shown to increase linear in temperature fol- lowing h/τ ≈ 2k B T . Assuming the value ∆ = 2k B T C for the energy gap , one obtains the approximation for the ratio of mean free path to the coherence length, ℓ/ξ = πτ ∆/ℏ ≈ 3.</p>
      <p>As the scattering rate decreases even stronger than linearly below <rs type="tc">T C</rs> [1], at low tempera- tures the high-T C superconductors are in the clean limit and the spectral weight of a Drude peak (ε 0 ω 2 p,n = ne 2 /m * ) is expected to fully condense into the delta function at T =0K. This conclusion is supported by the Drude-analysis of the frequency dependent conductivity of <rs type="material">YBa 2 Cu 3 O 7−δ</rs> and by a comparison of the conductivity spectral weights at infrared frequencies . In the clean limit the following expression holds The Eq.(1) thus suggests the possible explanation of the correlation in : obviously defects (doping, sample quality) and oxygen concentration change only the density of states at the Fermi-level, N(0), or the effective number of charge carriers, ω 2 p,s and ω 2 p,n , and do not affect the effective scattering rate τ −1 . Theoretical calculations of the normal-state prop- erties using spin-fluctuation scattering , Fermi-surface nesting or phenomenological marginal Fermi-liquid approach result in the quasiparticle scattering rate, which is not dependent on N(0), but is approximately proportional to temperature. Therefore, within a reasonable approximation, τ −1 may be supposed to be unsensitve to the level of defects. As long as the sample is in the clean limit, the complete Drude spectral weight ω 2 p,n condenses into the superconducting delta function retaining the correlation between the normal and the superconducting state given by Eq. .</p>
      <p>Interestingly, the <rs type="material">Ni-and Zn-doped samples</rs> of Ulm et al. and the <rs type="material">Pr doped samples</rs> of Brorson et al. still follow the correlation of , except for the samples with the highest doping levels (<rs type="material">6% Ni, 40% Pr, or 4% Zn doping</rs>). The different behavior of heavily doped samples is probably due to the fact, that they are no more in the clean limit. Therefore a substantial portion of the "normal" spectral weight is not condensed into the delta function at low temperatures and the penetration depth λ(0) = c/ω p,s is substantially higher than the value estimated from Eq. (1), λ(0) = c/ω p,n . In addition shows that Zn doping has the strongest effect on the electrodynamic properties of high-T C 's compared to Ni or Pr.</p>
      <p>Similar conclusion has been drawn on the basis of the microwave data by Bonn et al. .</p>
      <p>Although simple arguments, presented above, give an idea to understand the observed correlation, we cannot exclude other possible explanations. E.g. even the application of Fermi-liquid picture to high-temperature superconductors is still an intensively discussed problem . Further on and especially concerning <rs type="material">optimally doped YBCO films</rs>, the extrinsic effects may also play an important role in determining the conductivity values. The influence of weak links on the surface impedance of granular superconductors was discussed in detail by Halbritter .</p>
      <p>The scattering rate 1/τ = 22 THz, as deduced from the dashed line in to the following expression at T =100 K: h/τ = 1.7k B T . This relation is similar to h/τ ≈ 2k B T [23] cited above. On the basis of the above presented discussion we may conclude, that the scattering rate h/τ = 1.7k B T is to a good approximation independent of doping, oxygen depletion and defects. Hence, the proportionality between λ(0) −2 and σ n provides a simple possibility to characterize the superconducting properties of the <rs type="material">YBaCuO samples</rs> by measuring the normal state conductivity by e.g. standard four point method. On the basis of data, presented in the penetration depth of a certain sample is given by the approximate expression Eq. (2) describes 80% of all penetration depth data in with deviations well below 25%. Finally it should be noted, that most points of represent thin-film data.</p>
      <p>The applicability of Eq. (2) for single crystals should be checked in more detail in further investigations.</p>
      <p>In conclusion, we have measured the conductivity and the penetration depth of a variety of <rs type="material">YBaCuO</rs> samples and compared our results to published data. We have plotted the low temperature penetration depth as a function of the normal-state conductivity, where the absolute values for both parameters were available on the same sample. In this plot we observe a correlation λ −2 ∽ σ n . This observation allows the estimate of the penetration depth of a given <rs type="material">YBaCuO</rs> sample by measuring its normal state conductivity. In the normal conducting state we find universal scattering rate h/τ = 1.7k B T independent of defects, oxygen concentration and doping. This research was partly supported by the BMBF under the contract number 13N6917/0 (EKM).</p>
      <ab type="tableCaption">Table 1. Submillimeter-wave properties of <rs type="material">YBa 2 Cu 3 O 7−δ films</rs> at ν = 450 GHz. The normal state conductivity σ n and the superconducting penetration depth λ are given at temperatures 100 K and 6 K respectively. The spectral weight of the superconducting condensate ω 2 p,s and the effective scattering rate 1/τ were calculated using Eq. (1).</ab>
      <p>Low temperature (T 10 K) penetration depth λ of different <rs type="material">YBCO</rs> samples as a function of the normal-state conductivity σ n at T =100 K. Dashed line is drawn according to the expression λ(0) −2 /µ 0 = σ n /τ using 1/τ = 22THz. The characters in the symbols correspond to: Rhombs -single crystal data:</p>
    </body>
  </text>
</tei>

File: data/annotated/batch-2/EPL0490086-CC.superconductors.tei.xml
<?xml version="1.0" encoding="UTF-8"?>
<tei xmlns="http://www.tei-c.org/ns/1.0">
  <teiHeader>
    <fileDesc xml:id="_0">
      <titleStmt>
          <title>The pseudogap in <rs type="material">Bi 2 Sr 2 CaCu 2 O 8+x single crystals</rs> from tunneling measurements: a possible evidence for the Cooper pairs above <rs type="tc">T c</rs>.</title>
      </titleStmt>
      <publicationStmt>
        <publisher>National Institute for Materials Science (NIMS), Tsukuba, Japan</publisher>
        <availability>
          <licence target="http://creativecommons.org/licenses/by/4.0/">
            <p>The Creative Commons Attribution 4.0 International (CC BY 4.0) Licence applies to this document.</p>
          </licence>
        </availability>
      </publicationStmt>
    </fileDesc>
    <encodingDesc>
      <appInfo>
        <application ident="grobid-superconductors" version="0.2.0-SNAPSHOT">
          <ref target="https://github.com/lfoppiano/grobid-superconductors">A machine learning software for extracting materials and their properties from scientific literature.</ref>
        </application>
      </appInfo>
    </encodingDesc>
    <profileDesc>
      <abstract>
          <p>We present electron-tunneling spectroscopy of <rs type="material" xml:id="x3">slightly overdoped Bi 2 Sr 2 CaCu 2 O 8-x (Bi2212) single crystals</rs> with <rs type="tc">T c</rs> = <rs corresp="#x3" type="tcValue">87 -90 K</rs> in a temperature range between 14 K and 290 K using a break-junction technique. The pseudogap which has been detected above <rs type="tc">T c</rs> appears at T* ≈ 280 K. The analysis of the spectra shows that there is a contribution to the pseudogap above <rs type="tc">T c</rs> , which disappears approximately at 110 -115 K. We associate this contribution with the presence of incoherent Cooper pairs.</p>
      </abstract>
        <ab type="keywords">PACS. 74.50.+r -Proximity effects, weak links, tunneling phenomena, and Josephson effects. PACS. 74.25.-q -General properties; correlation between physical properties in normal and superconducting states. PACS. 74.72.Hs -Bi-based <rs type="class">cuprates.</rs></ab>
    </profileDesc>
  </teiHeader>
  <text xml:lang="en">
    <body>
    <p>The existence of a pseudogap in electronic excitation spectra of high-T c superconductors (HTSC), which appears below a certain temperature T* &gt; <rs type="tc">T c</rs>, is considered to be amongst the most important features of <rs type="class">cuprates</rs>. Many experiments have provided evidence (NMR , angle-resolved photoemission (ARPES) , <rs type="me_method">specific heat</rs> , electron-tunneling spectroscopy and STM ) for a gap-like structure in electronic excitation spectra. There is a consensus on that the pseudogap is a characteristic feature of the underdoped regime of <rs type="class">copper-oxides</rs>, and the value of T* increases with the decrease of hole concentration. For example, in tunneling measurements on <rs type="material">underdoped Bi2212 single crystals</rs> by STM, the pseudogap was detected even at room temperature . At the same time, tunneling measurements showed that the pseudogap is also present in slightly overdoped samples as well . An advantage of tunneling spectroscopy is that it is particularly sensitive to the density of state (DOS) near the Fermi level E F and, thus, is capable of detecting any gap in the quasiparticle excitation spectrum at E F . In addition to this, tunneling spectroscopy has a high energy resolution .</p>
    <p>In general, the pseudogap in <rs type="class">cuprates</rs> can originate from the charge-density- wave (CDW) order, the spin-density-wave (SDW) order due to local antiferromagnetic (AF) correlations, the presence of incoherent Cooper pairs, or from their combination (so-called Ansatz) . From earlier studies, the pseudogap was associated with a SDW gap due to local AF correlations . Very recent measurements of high-frequency conductivity that track the phase- correlation time in the normal state of <rs type="material">underdoped Bi2212</rs> showed that the incoherent Cooper pairs remain up to T pair which is well above <rs type="tc">T c</rs> , however, lower than T* . Thus, between <rs type="tc">T c</rs> and T pair , there is a contribution of incoherent Cooper pairs to the pseudogap. Indeed, there is a consensus on that, to the contrary to conventional SCs, the formation of the Copper pairs and the establishment of the phase coherence among them in <rs type="class">cuprates</rs> occur at different temperatures, T pair &gt; <rs type="tc">T c</rs> . So, it is reasonable to expect that the incoherent Cooper pairs have to be observed above <rs type="tc">T c</rs> in different types of measurements including tunneling. The T pair scales with T*, thus, the difference between T pair and <rs type="tc">T c</rs> is the highest in the underdoped regime and becomes smaller in the overdoped regime .</p>
    <p>We present here direct measurements of the density of states by electron- tunneling spectroscopy on <rs type="material">slightly overdoped Bi2212 single crystals</rs> using a break-junction technique. The pseudogap which has been detected above <rs type="tc">T c</rs> appears at T* ≈ 280 K. The analysis of the spectra shows that there is a contribution to the pseudogap above <rs type="tc">T c</rs> , which disappears between <rs type="tc">T c</rs> and T*. We associate this contribution to the pseudogap with the presence of incoherent Cooper pairs in <rs type="material">Bi2212</rs>. To our knowledge, the data shown in are the most detailed tunneling data of the pseudogap presented in the literature.</p>
    <p>The <rs type="material">single crystals of Bi2212</rs> were grown using a self-flux method and then mechanically separated from the flux in Al 2 O 3 or ZrO 2 crucibles . The dimensions of the samples are typically 3×1×0.1 mm 3 . The chemical composition of the <rs type="material">Bi2212</rs> phase corresponds to the formula <rs type="material" xml:id="x26">Bi 2 Sr 1.9 CaCu 1.8 O 8+x</rs> as measured by energy dispersive X-ray fluorescence (EDAX). The crystallographic a, b, c values of the overdoped single crystals are of 5.41 Å, 5.50 Å and 30.81 Å, respectively. The <rs type="tc">T c</rs> value was determined by either dc-<rs type="me_method" xml:id="x7-128">magnetization</rs> or by four-contacts method yielding <rs type="tc">T c</rs> = <rs corresp="#x26,#x7-128" type="tcValue">87 -90 K</rs> with the transition width ∆T c ~ 1 K. The single crystals were checked out to assure that they are in the overdoped phase.</p>
    <p>Experimental details of our break-junction technique can be found elsewhere . Shortly, many break-junctions were prepared by gluing a sample with epoxy on a flexible insulating substrate and then were broken by bending the substrate with a differential screw at 14 -18 K in a helium atmosphere. The electrical contacts were made by attaching gold wires to a crystal with silver paint. The sample resistance (with the contacts), R sample , at room temperature varied from 5 Ω to about 1 kΩ, depending on the sample. The I(V) and dI/dV(V) tunneling characteristics were determined by the four-terminal method using a standard lock-in modulation technique. The tunneling spectra of our break junctions on <rs type="material">Bi2212 single crystals</rs> exhibit below <rs type="tc">T c</rs> the characteristic features of typical tunneling spectra in <rs type="material">Bi2212</rs> . shows a set of normalized tunneling conductance curves measured in superconductor-insulator-superconductor (SIS) between 14 K and 290 K on an <rs type="material" xml:id="x33">overdoped Bi2212 single crystal</rs> with <rs type="tc">T c</rs> = <rs corresp="#x33" type="tcValue">88.5 K</rs>. All curves, except the last one, show a gaplike structure. In the absence of generally accepted model for the pseudogap, we consider the presence of the gap-like features in tunneling spectra as a sign of the pseudogap (for more details, see Ref. ). There is no sign indicating at what temperature the superconducting gap was closed. Across <rs type="tc">T c</rs> , the superconducting tunneling spectra evolve continuously into a normal- state quasiparticle-gap structure which vanishes at 232 K &lt; T * &lt; 290 K but remains almost unchanged with temperature up to 232 K . Such evolution of superconducting spectra into normal-state spectra across <rs type="tc">T c</rs> has been also observed in superconductor-insulator-normal metal (SIN) junctions . Thus, it is clear that the pseudogap is related somehow to the superconductivity . The spectra in show the change in conductance from very low to high temperatures. It is difficult in such scale to see the differences between spectra above <rs type="tc">T c</rs> . Therefore, shows tunneling spectra only above <rs type="tc">T c</rs> , measured on another <rs type="material" xml:id="x40">overdoped Bi2212 single crystal</rs> with <rs type="tc">T c</rs> = <rs corresp="#x40" type="tcValue">88 K</rs>. In , one can see that there is a gap-like structure just above <rs type="tc">T c</rs> which disappears at some temperature T 0 much lower than T*. Most pseudogap data observed in our study look similar to the data presented in , however, measurements on the best samples show some gap-like features in tunneling spectra above <rs type="tc">T c</rs>, which look similar to the gap-like structure shown in . Therefore, we believe that these features reflect intrinsic properties of <rs type="material">overdoped Bi2212</rs>.</p>
    <p>The spectra shown in are asymmetrical about zero bias. Such behavior is typical for tunneling spectra obtained on the nonmetallic surfaces . In fact, the contribution of the Cooper pairs to the pseudogap must not depend on the direction of bias. Thus, it is more convenient to consider only an even part of the conductivity, G e (V) ≡ [G(V) + G(-V)]/2 . shows the even part of the tunneling spectra presented in , one can clearly observe two humps at different temperatures, one of them disappears at T 0 &gt; 100 K, and the second one is traceable up to high temperatures. It is difficult to indicate exactly the origins of these humps, especially, the wide ones which are traceable to high temperatures. However, we will try just to determine characteristic temperatures from temperature dependencies of these humps, which are shown in . We use straight (dash) line in in order to estimate the value of T 0 which is of the order of 110 -115 K. The origin of this hump we discuss further. We concentrate now on the behavior of the curve with dots in , which correspond to the temperature dependence of wide humps. The fall of this curve with the increase of temperature between <rs type="tc">T c</rs> and T 0 supports an idea that there are some changes in the system. The indication of some changes which begin at ~ 210 K with the increase of temperature can be explained by the disappearance of local AF correlations . It seems that, between T 0 and 210 K, there is no principal changes in the system. From Figs. 1, 2 and 3, the value of T * is of the order of 280 K. In , in addition to the two humps which have been discussed above, one can observe also a hump at 70 mV between 103 K and 122 K [18].</p>
    <p>We discuss now the origin of the contribution to the pseudogap, which disappears at T 0 with the increase of temperature. This contribution can be explained by the disappearance of the CDW or/and SDW order(s), or incoherent Cooper pairs. From the common sense, the CDW or SDW order is likely to be appear above <rs type="tc">T c</rs> and not to disappear. Consequently, it is most likely that this contribution to the pseudogap is made by preformed pairs . Tunneling spectroscopy is sensitive exclusively to the magnitude of the order parameter. Thus, if the humps originate from the presence of preformed pairs, then the magnitude of the gap-like structure reflects the average value of binding energy per particle . However, our results alone cannot prove that this contribution originates from preformed pairs. We can argue that high-frequency conductivity measurements showed that the incoherent Copper pairs remain well above <rs type="tc">T c</rs> in <rs type="material">Bi2212</rs>, and it was predicted by the theory . It is also in agreement with a MCS (Magnetic Coupling between Stripes) model proposed very recently . There is also an alternative explanation for the presence of this contribution to the pseudogap, it is possible that this contribution originates from the presence of the <rs type="material" xml:id="x50">Bi2223</rs> phase with <rs type="tc">T c</rs> = <rs corresp="#x50" type="tcValue">110 K</rs>. Even in this case, our data obtained in SIS junctions support in general the conclusions made on the basis of tunneling data in SIN junctions, namely, that the pseudogap is directly related to superconductivity .</p>
    <p>Recently, the pseudogap has been observed in <rs type="material" xml:id="x53">Bi2212</rs> with <rs type="tc">T c</rs> = <rs corresp="#x53" type="tcValue">90 K</rs> (optimum doping) and <rs type="tc">T c</rs> = <rs corresp="#x58" type="tcValue">84 K</rs> (slightly overdoped) by SIN tunneling technique . The measured value of T* is equal to 300 K and 270 K, respectively. Thus, the value of T* ≈ 280 K found in our measurements for slightly overdoped single crystals is in an excellent agreement with the SIN tunneling measurements . In <rs type="material" xml:id="x58">slightly overdoped Bi2212</rs>, the pseudogap has been also observed in SIS tunneling measurements performed by break- junction technique . The value of T* is found to be of the order of 190 K. However, the analysis of SIS spectra presented in Ref. 24 (see ) shows that, in fact, the T* value is of the order of 290 -300 K. In the literature, there is a clear discrepancy in the definition of T*. For <rs type="material">slightly overdoped Bi2212</rs>, the temperature 270 -300 K corresponds most likely to the charge ordering, T* charge ≈ 270 -300 K . The temperature T* ≈ 190 K found in Ref. and the changes which were observed at ~ 210 K in our study (see ) correspond most likely to the spin ordering, T* spin ≈ 190 -210 K . Thus, there is a very good agreement among tunneling data presented in Refs. 23, 24 and the present work. What is interesting, in SIS tunneling measurements, the value of 116 K has been also discussed and assumed to be the local onset of superconductivity .</p>
    <p>In summary, we presented direct measurements of the density-of-state by tunneling spectroscopy on <rs type="material">slightly overdoped Bi 2 Sr 2 CaCu 2 O 8-x single crystals</rs> in a temperature range between 14 K and 290 K using the break-junction technique. The pseudogap which has been detected above <rs type="tc">T c</rs> appears at T* ≈ 280 K. The fine analysis of the spectra shows that there is a contribution to the pseudogap above <rs type="tc">T c</rs> . We associate this contribution with the presence of incoherent Cooper pairs in <rs type="material">Bi2212</rs>, which disappears approximately at 110 -115 K. However, alternative explanations for the presence of this contribution are also possible. In all cases, there is no doubts that the pseudogap observed in our study is partially or entirely related to the superconductivity.</p>
    <ab type="figureCaption">Tunneling spectra measured in a SIS junction as a function of temperature on an <rs type="material">overdoped Bi2212 single crystal</rs>. The conductance scale corresponds to the 290 K spectrum, the other spectra are offset vertically for clarity. The curves have been normalized at -150 mV (or nearest point). FIG. 2. Tunneling spectra measured as a function of temperature on an <rs type="material">overdoped Bi2212 single crystal</rs>. The conductance scale corresponds to the 290 K spectrum, the other spectra are offset vertically for clarity. The curves have been normalized at -200 mV (or nearest point). FIG. 3. Even conductance of the spectra shown in Fig. 2 as a function of temperature. FIG. 4. Temperature dependence of quasiparticle DOS shown in Fig. 3. The dashed line is a guide to the eye.</ab>
  </body>
</text>
</tei>
